Repository: mahdi-arabinour/superionic_visualizations

File: section3-classification/sunburst/data.csv (part 1 of 2)
Ion Type (raw),Ion Type,Structure Type (raw),Structure Group,Doping / and or GB Strategy,Superionic Conductor Formula (Chemical),Unnamed: 6,Activation Energy Ea (eV) (raw),Activation Energy Ea (eV),Temperature (°C),Doping_Subtype,Conductivity σ (S/cm) (raw),Conductivity σ (S/cm)
Li⁺,Li+,UCl₃-type LaCl₃ lattice with 1D channels,Other,Ta doping → La vacancies,Li₀.₃₈₈Ta₀.₂₃₈La₀.₄₇₅Cl₃,,0.197,0.197,30,Re Doping,3.02e-3 / 30 °C,0.00302
Li⁺,Li+,β-phase (P6₃/mmc),Other,Vacancy engineering (Li + N vacancies),"β-Li₃N (vacancy-rich, 400 rpm – 16 h)",,0.371,0.371,25,Defect / Vacancy,2.14e-3 / 25 °C,0.00214
Li⁺,Li+,Garnet-type (cubic),Other,–,Li₇La₃Zr₂O₁₂ (LLZO),,0.30–0.34,0.3,25,Baseline,3.0e-4 / 25 °C,0.0003
F⁻,F-,"Tysonite (trigonal, P3̄c1)",Other,–,LaF₃ (tysonite),,–,,,Baseline,–,
Li⁺,Li+,Garnet–polymer composite (cubic LLZO + PEO),Polymeric,–,Li₇La₃Zr₂O₁₂–PEO (LiClO₄) composite,,–,,25,Baseline,~1e-4 / 25 °C,0.0001
Li⁺,Li+,LGPS-type (P4₂/nmc),Other,Si + Cl aliovalent doping,Li₉.₅₄Si₁.₇₄P₁.₄₄S₁₁.₇Cl₀.₃,,–,,25,Anion Doping,2.5e-2 / 25 °C,0.025
Li⁺,Li+,LGPS-type (P4₂/nmc),Other,–,Li₉.₆P₃S₁₂,,–,,25,Baseline,~1e-2 / 25 °C,0.01
Li⁺,Li+,Borosulfide,Other,–,Li₅B₇S₁₃,,–,0.267,25,Baseline,7.4e-2 / 25 °C (predicted RT),0.074
Li⁺,Li+,Borosulfide,Other,–,Li₂B₂S₅,,–,0.32,25,Baseline,9.7e-3 / 25 °C (predicted RT),0.0097
Li⁺,Li+,Borosulfide (Cs-substituted),Other,Cs substitution,CsLi₂BS₃,,–,,25,Anion Substitution,~1e-3 / 25 °C (assumed from Li₃BS₃),0.001
Li⁺,Li+,Halide (trigonal),Halide,–,Li₃ErCl₆,,–,0.351,25,Baseline,3e-4 / 25 °C (predicted RT),0.0003
Li⁺,Li+,Halide (trigonal),Halide,–,Li₃InCl₆,,–,0.29,25,Baseline,~1e-3 / 25 °C (exp. literature),0.001
Li⁺,Li+,Oxide-iodate,Other,–,Li₂HIO,,–,,25,Baseline,~1e-4 / 25 °C (predicted RT),0.0001
Li⁺,Li+,Oxyfluoride,Halide,–,LiSO₃F,,–,,25,Baseline,8.2e-2 / 25 °C (predicted RT),0.082
Li⁺,Li+,Nitridoborohydride,Other,–,LiMgB₃(H₉N)₂,,–,,25,Baseline,7.9e-3 / 25 °C (predicted RT),0.0079
Li⁺,Li+,Carbodiimide nitride,Other,–,Sr₂LiCBr₃N₂,,–,,25,Baseline,3.3e-5 / 25 °C (marginal RT),3.30E-05
Li⁺,Li+,Selenide,Other,–,LiErSe₂,,–,,25,Baseline,8.8e-5 / 25 °C (marginal RT),8.80E-05
Li⁺,Li+,Borate,Other,–,Li₆Ho(BO₃)₃,,–,,25,Baseline,5.1e-3 / 25 °C (predicted RT),0.0051
Li⁺,Li+,Oxide,Other,–,LiSbO₃,,–,,25,Baseline,6.7e-4 / 25 °C (predicted RT),0.00067
Ag⁺,Ag+,Halide (β-AgI → α-AgI transition),Halide,–,"(AgI)ₓ–C(1–ₓ), x=1.00 (pure AgI)",,–,,150,Baseline,σ ~1 / 150 °C (α-AgI phase),1
Ag⁺ + e⁻,Ag+,Composite (AgI–C),Other,Carbon addition (1%),"(AgI)ₓ–C(1–ₓ), x=0.99",,–,,140,Anion Doping,"Non-Arrhenius; σ increases with T, abrupt jump at 140 °C",
Ag⁺ + e⁻,Ag+,Composite (AgI–C),Other,Carbon addition (2%),"(AgI)ₓ–C(1–ₓ), x=0.98",,–,,140,Anion Doping,Non-Arrhenius; jump in σ near 140 °C,
Ag⁺ + e⁻,Ag+,Composite (AgI–C),Other,Carbon addition (3%),"(AgI)ₓ–C(1–ₓ), x=0.97",,–,,,Anion Doping,"Non-Arrhenius; σ grows with T, reduced jump amplitude",
Ag⁺ + e⁻,Ag+,Composite (AgI–C),Other,Carbon addition (6%),"(AgI)ₓ–C(1–ₓ), x=0.94",,–,,,Anion Doping,Conductivity dominated by electrons; model only fits abrupt jump,
Li⁺,Li+,Halide (trigonal P3m1),Halide,–,Li₃ErCl₆ (ball-milled),,0.41,0.41,25,Baseline,3.0e-4 / 25 °C,0.0003
Li⁺,Li+,Halide (trigonal P3m1),Halide,–,Li₃ErCl₆ (annealed),,0.48,0.48,25,Baseline,5.0e-5 / 25 °C,5.00E-05
Li⁺,Li+,Phosphate (oxide),Other,–,LiCa₉Mg(PO₄)₇,,–,,,Baseline,–,
Li⁺,Li+,Nitrate (oxide),Other,–,Li₂Pr(NO₃)₅,,–,,,Baseline,–,
Li⁺,Li+,Fluoride salt,Halide,–,LiPF₆,,–,,,Baseline,–,
Li⁺,Li+,Fluoride salt,Halide,–,LiAsF₆,,–,,,Baseline,–,
Li⁺,Li+,Fluoride salt,Halide,–,LiSbF₆,,–,,,Baseline,–,
Li⁺,Li+,Fluoride complex,Halide,–,LiK₂AlF₆,,–,,,Baseline,–,
Li⁺,Li+,Chloride,Halide,–,Li₁₀Mg₇Cl₂₄,,–,,,Baseline,–,
Li⁺,Li+,Chloride,Halide,–,LiCs₂LuCl₆,,–,,,Baseline,–,
Li⁺,Li+,Chloride,Halide,–,LiCs₂YCl₆,,–,,,Baseline,–,
Li⁺,Li+,Chloride,Halide,–,Li₃CsCl₄,,–,,,Baseline,–,
Li⁺,Li+,Chloride,Halide,–,LiYb₂Cl₅,,–,,,Baseline,–,
Li⁺,Li+,Chloride,Halide,–,Li₂CsCl₃,,–,,,Baseline,–,
Li⁺,Li+,Chloride,Halide,–,LiCsCl₂,,–,,,Baseline,–,
Li⁺,Li+,Bromide,Halide,–,LiRbBr₂,,–,,,Baseline,–,
Li⁺,Li+,Bromide,Halide,–,Li₃ErBr₆,,–,0.325,,Baseline,–,
Li⁺,Li+,Nitride-boride,Other,–,LiSr₄(BN₂)₃,,–,,,Baseline,–,
K⁺,K+,1D Nanopore (CNT),Other,COO⁻ termination (3–6 groups),"CNTPs (Carbon Nanotube Porins, 0.8 nm, 10 nm length)",,–,,25,Anion Doping,D ≈ 7.34e-13 m²/s; μ ≈ 7.85e-8 m²/Vs @25 °C,7.34E-13
Li⁺,Li+,"Thio-phosphate (LGPS-type, tetragonal/orthorhombic)",Other,–,Li₁₀GeP₂S₁₂ (LGPS),,0.17–0.18 (FPMD),0.17,25,Baseline,"1.2e-2 / 25 °C (experimental, cited)",0.012
Li⁺,Li+,"Argyrodite (cubic, F4̅3m)",Argyrodite,Cl-doping,Li₆PS₅Cl (annealed 200 °C),,~0.40,0.4,25,Halide Doping,2.87e-5 / 25 °C,2.87E-05
Li⁺,Li+,Argyrodite,Argyrodite,Cl-doping,Li₆PS₅Cl (annealed 300 °C),,~0.40,0.4,25,Halide Doping,2.96e-4 / 25 °C,0.000296
Li⁺,Li+,Argyrodite,Argyrodite,Cl-doping,Li₆PS₅Cl (annealed 400 °C),,~0.40,0.4,25,Halide Doping,5.49e-4 / 25 °C,0.000549
Li⁺,Li+,Argyrodite,Argyrodite,Cl-doping,"Li₆PS₅Cl (annealed 500 °C, pellet)",,0.40 → 0.26 (thin-film),0.26,25,Halide Doping,7.93e-4 / 25 °C,0.000793
Li⁺,Li+,Argyrodite,Argyrodite,Cl-doping,"Li₆PS₅Cl (thin film, 500 °C)",,0.26,0.26,25,Halide Doping,7.43e-4 / 25 °C,0.000743
Li⁺,Li+,"Thio-LISICON (tetragonal, P4₂/nmc)",Other,–,Li₁₀GeP₂S₁₂ (LGPS),,0.17–0.18 (FPMD),0.17,27,Baseline,"1.2e-2 / 25 °C (experimental, cited)",0.012
K⁺,K+,"Sulfide (orthorhombic, Cmc2₁; distorted bcc)",Other,–,β-K₃SbS₄,,0.27,0.27,25,Baseline,2.5e-6 / 25 °C; 1.0e-4 / 180 °C,2.50E-06
K⁺,K+,"Sulfide (orthorhombic, vacancy-rich)",Other,W-doping (8%),K₂.92Sb₀.92W₀.08S₄,,0.27,0.27,25,Cation Doping,7.7e-5 / 25 °C; 1.4e-4 / 40 °C,7.70E-05
Li⁺,Li+,Garnet (tetragonal),Other,–,Li₇La₃Zr₂O₁₂ (LLZ),,0.43,0.43,27,Baseline,9.9e-6 / 27 °C,9.90E-06
Li⁺,Li+,Garnet (cubic),Other,Ta-doping (x=0.25),Li₆.₇₅La₃Zr₁.₇₅Ta₀.₂₅O₁₂,,0.42,0.42,27,Cation Doping,4.1e-4 / 27 °C,0.00041
Li⁺,Li+,Garnet (cubic),Other,Ta-doping (x=0.5),Li₆.₅La₃Zr₁.₅Ta₀.₅O₁₂,,0.4,0.4,27,Cation Doping,6.1e-4 / 27 °C,0.00061
Li⁺,Li+,Garnet (cubic),Other,Ta-doping (x=1.0),Li₆La₃ZrTaO₁₂,,0.42,0.42,27,Cation Doping,2.1e-4 / 27 °C,0.00021
Li⁺,Li+,Argyrodite,Argyrodite,–,Li₆PS₅Cl,,0.11–0.16,0.11,-6,Baseline,– (only D: 0.7e-6 cm²/s @300 K; 5–7e-6 cm²/s @600 K),7.00E-07
Na⁺,Na+,Tetragonal (I4₁/acd),Other,–,Na₁₁Sn₂PS₁₂,,"0.19 (calc.), 0.24 (exp.)",0.24,25,Baseline,1.4–3.7e-3 / 25 °C,
Na⁺,Na+,Tetragonal (I4₁/acd),Other,–,Na₁₁Sn₂PSe₁₂,,"0.18 (calc.), 0.31 (exp.)",0.31,25,Baseline,3.0e-3 / 25 °C,0.003
Na⁺,Na+,Tetragonal (I4₁/acd),Other,–,Na₁₁Sn₂SbS₁₂,,"0.25 (calc.), 0.34 (exp.)",0.34,25,Baseline,0.5–0.6e-3 / 25 °C,0.5
Na⁺,Na+,"NASICON (R-3c, rhombohedral)",NASICON,–,Na₂.₅Zr₂Si₁.₅P₁.₅O₁₂,,~0.39,0.39,,Baseline,–,
Na⁺,Na+,"NASICON (C2/c, monoclinic)",NASICON,–,Na₃Zr₂Si₂P₁O₁₂,,0.34 (below PT ~431 K); 0.28 (above PT),0.28,200,Baseline,1.65e-1 / 200 °C,0.165
Na⁺,Na+,"NASICON (C2/c, monoclinic)",NASICON,–,Na₃.₄Zr₂Si₂.₄P₀.₆O₁₂,,0.32 (below PT ~414 K); 0.24 (above PT),0.32,200,Baseline,1.65e-1 / 200 °C,0.165
Li⁺,Li+,"Garnet (cubic, Ia-3d)",Other,–,Li₇La₃Zr₂O₁₂ (cubic LLZO),,–,,25,Baseline,5.0e-4 / 25 °C (lit.),0.0005
Ag⁺,Ag+,2D Type I superionic conductor (R3̄m),Other,–,KAg₃Se₂ (α-phase),,0.12,0.12,-5,Baseline,D ≈ 1.0e-5 cm²/s at 710–740 K (QENS/AIMD); σ ~ reported in text,1.00E-05
Ag⁺,Ag+,2D Type I SIC,Other,Na substitution,NaₓK₁₋ₓAg₃Se₂ (0 ≤ x ≤ 0.1),,–,,,Anion Substitution,–,
Ag⁺,Ag+,2D Type I SIC,Other,Rb substitution,RbₓK₁₋ₓAg₃Se₂ (0 ≤ x ≤ 0.75),,–,,,Anion Substitution,–,
Ag⁺,Ag+,2D Type I SIC,Other,Cs substitution,CsAg₃Se₂,,–,,,Anion Substitution,–,
F⁻,F-,"Cubic Im3m (anti-α-AgI type, b.c.c.)",Other,K substitution,(PbF₂)₁₋ₓ(KF)ₓ (0.333 ≤ x ≤ 0.68),,–,,,Anion Substitution,0.4 / 675 K,
F⁻,F-,"Cubic Pm3m (partially ordered, perovskite-like)",Other,Rb substitution,(PbF₂)₁₋ₓ(RbF)ₓ (0.333 ≤ x ≤ 0.500),,–,,,Anion Substitution,"Tc = 619 K (x=0.333), decreasing with x",
F⁻,F-,Ordered cubic perovskite Pm3m,Other,Cs substitution,(PbF₂)₀.₅(CsF)₀.₅ (CsPbF₃),,–,,,Anion Substitution,No superionic transition up to 870 K,
Li⁺,Li+,"Halide, P̄3m1",Halide,–,Li₃YCl₆,,0.70 / 0.22,0.22,25,Baseline,"1.4e-4 / 25 °C; Ea=0.70 (<130 °C), Ea=0.22 (>130 °C); extrapolated σRT ≈ 2.9e-2",0.00014
Li⁺,Li+,"Halide, P̄3m1",Halide,Br substitution,Li₃YCl₅.₅Br₀.₅,,0.22,0.22,,Anion Substitution,–,
Li⁺,Li+,"Halide, P̄3m1",Halide,Br substitution,Li₃YCl₅Br,,0.22,0.22,,Anion Substitution,–,
Li⁺,Li+,"Halide, P̄3m1",Halide,Br substitution,Li₃YCl₄.₅Br₁.₅,,0.22,0.22,25,Anion Substitution,6.1e-3 / 25 °C; >1.0e-1 / 80 °C; Tc=70 °C,0.0061
Li⁺,Li+,"Halide, P̄3m1",Halide,"Gd substitution, Br rich",Li₃GdCl₃Br₃,,0.25 / 0.47,0.25,25,Anion Substitution,1.1e-2 / 25 °C; Tc≈−10 °C,0.011
Li⁺,Li+,"Halide, P̄3m1",Halide,–,Li₃YCl₆,,0.70 / 0.22,0.22,25,Baseline,"1.4e-4 / 25 °C; Ea=0.70 (<130 °C), Ea=0.22 (>130 °C); extrapolated σRT ≈ 2.9e-2",0.00014
Li⁺,Li+,"Halide, P̄3m1",Halide,Br substitution,Li₃YCl₅.₅Br₀.₅,,0.22,0.22,,Anion Substitution,–,
Li⁺,Li+,"Halide, P̄3m1",Halide,Br substitution,Li₃YCl₅Br,,0.22,0.22,,Anion Substitution,–,
Li⁺,Li+,"Halide, P̄3m1",Halide,Br substitution,Li₃YCl₄.₅Br₁.₅,,0.22,0.22,25,Anion Substitution,6.1e-3 / 25 °C; >1.0e-1 / 80 °C; Tc=70 °C,0.0061
I⁻,I-,Cubic perovskite (Pm3̅m),Other,Surface functionalization with long-chain ammonium cations,"FAPbI₃ (stabilized with BA, PEA, FPEA ligands)",,–,,,Anion Doping,–,
H⁺,H+,Orthorhombic Pnnm,Other,–,HO₂ (proton superoxide),,–,,,Baseline,"27–72 Ω⁻¹·cm⁻¹ eq. (100–900 GPa, AIMD)",
H⁺/Li⁺,H+,– (LiO₂-derived supercell),Other,Partial Li → H substitution,Li₅₃O₁₀₈H (H–Li mixed superoxide),,–,,,Anion Substitution,Stable at 60 GPa; high conductivity (qualitative),
H⁺/Li⁺,Li+,– (LiO₂-derived supercell),Other,Partial Li → H substitution,Li₅₃O₁₀₈H (H–Li mixed superoxide),,–,,,Anion Substitution,Stable at 60 GPa; high conductivity (qualitative),
Li⁺,Li+,Thio-LISICON,Other,–,Li₁₀GeP₂S₁₂ (LGPS),,0.17–0.18 (FPMD),0.17,,Baseline,"1.2e-2 / 25 °C (experimental, cited)",0.012
Li⁺,Li+,Thio-LISICON,Other,Ge → Si substitution,Li₁₀SiP₂S₁₂,,0.2,0.2,,Anion Substitution,2.3e-2 / 25,0.023
Li⁺,Li+,Thio-LISICON,Other,Ge → Sn substitution,Li₁₀SnP₂S₁₂,,0.24,0.24,,Anion Substitution,6e-3 / 25,0.006
Li⁺,Li+,Thio-LISICON,Other,Aliovalent P⁵⁺ substitution,Li₉P₃S₁₂,,0.26,0.26,,Anion Substitution,4e-3 / 25,0.004
Li⁺,Li+,Thio-LISICON,Other,Aliovalent Al³⁺ substitution,Li₁₁AlP₂S₁₂,,0.18,0.18,,Anion Substitution,3.3e-2 / 25,0.033
Li⁺,Li+,Oxide-LISICON,Other,O substitution,Li₁₀GeP₂O₁₂,,0.36,0.36,,Anion Substitution,3e-5 / 25,3.00E-05
Li⁺,Li+,Selenide-LISICON,Other,Se substitution,Li₁₀GeP₂Se₁₂,,0.19,0.19,,Anion Substitution,2.4e-2 / 25,0.024
Rb⁺,Rb+,Amorphous (borate glass),Amorphous,–,(Rb₂O)₁₀(B₂O₃)₉₀,,–,,,Baseline,σ(T) from impedance; Tg ≈ 550 K,
Rb⁺,Rb+,Amorphous (borate glass),Amorphous,–,(Rb₂O)₁₅(B₂O₃)₈₅,,–,,,Baseline,Conductivity from Arrhenius fits,
Rb⁺,Rb+,Amorphous (borate glass),Amorphous,–,(Rb₂O)₂₀(B₂O₃)₈₀,,–,,,Baseline,Conductivity from σdc(T),
Rb⁺,Rb+,Amorphous (borate glass),Amorphous,–,(Rb₂O)₃₀(B₂O₃)₇₀,,0.97,0.97,,Baseline,σdc(T); Ea ≈ 0.97 eV,0.97
Li⁺,Li+,Argyrodite,Argyrodite,–,Li₆PS₅Cl,,0.11–0.16,0.11,,Baseline,– (only D: 0.7e-6 cm²/s @300 K; 5–7e-6 cm²/s @600 K),7.00E-07
Li⁺,Li+,Argyrodite,Argyrodite,–,Li₆PS₅Br,,0.21–0.30,0.21,,Baseline,~1.0e-3 / 25,0.001
Li⁺,Li+,Argyrodite,Argyrodite,–,Li₆PS₅I,,~0.47,0.47,,Baseline,~1.0e-6 / 25,1.00E-06
Li⁺,Li+,Argyrodite,Argyrodite,–,Li₆PS₅Cl₀.₅Br₀.₅,,~0.30,0.3,,Baseline,~1.0e-3 / 25,0.001
Li⁺,Li+,Argyrodite,Argyrodite,–,Li₆PS₅Cl₁/₃Br₁/₃I₁/₃,,~0.35–0.40,0.35,,Baseline,~1.0e-4–1.0e-5 / 25,0.0001
Cu⁺,Cu+,Antifluorite (α-phase above 414 K),Other,–,Cu₂Se,,– (depends on hopping pathway; no single number),,,Baseline,"D ≈ 5.3×10⁻⁷ cm²/s (423 K, QENS); consistent with σ-derived D ≈ 6.1×10⁻⁷ cm²/s",
Ag⁺,Ag+,Halide (α-AgI stabilized at RT),Halide,Polymer coating (PVP) + nanosizing,"AgI (PVP-coated nanoparticles, 10–41 nm)",,"0.06 (11 nm, cooling branch)",0.06,30,Interface,1.5e-2 / 24 (11 nm particles); stable α-phase down to 30 °C,0.015
Li⁺,Li+,Argyrodite,Argyrodite,Variation in P₂S₅ content (0–45% excess); BM vs liquid-phase,"Li₆PS₅Cl (hc-LPSCl_00, _15, _30, _45; hc-LPSCl_BM)",,0.27–0.32,0.27,,Additive / Excess,"1.20–1.92 (liquid samples), 2.19 (BM) / 25–30",
Li⁺,Li+,Sulfide cluster,Other,–,Li₂Mo₃S₄,,0.134,0.134,,Baseline,6.24e−2 / 25,0.0624
Li⁺,Li+,Nitride,Other,Ta/W substitution,Li₆.₅Ta₀.₅W₀.₅N₄,,0.341,0.341,,Anion Substitution,1.3e−4 / 25,0.00013
Li⁺,Li+,Nitride,Other,Nb/W substitution,Li₆.₅Nb₀.₅W₀.₅N₄,,0.287,0.287,,Anion Substitution,6.3e−4 / 25,0.00063
Li⁺,Li+,Thiophosphate,Other,–,Li₇PSe₆,,0.309,0.309,,Baseline,1.74e−3 / 25,0.00174
Li⁺,Li+,Thiophosphate,Other,–,Li₁₀Ge(PSe₆)₂,,0.314,0.314,,Baseline,1.27e−3 / 25,0.00127
Li⁺,Li+,Thiophosphate,Other,–,Li₁₀Sn(PSe₆)₂,,0.306,0.306,,Baseline,1.40e−3 / 25,0.0014
Li⁺,Li+,Thiophosphate,Other,–,Li₁₀Si(PSe₆)₂,,0.329,0.329,,Baseline,8.6e−4 / 25,0.00086
Li⁺,Li+,Sulfide,Other,Mn/Ta/Sn substitution,Li₂Mn₀.₇₅Ta₀.₅Sn₀.₅S₄,,0.214,0.214,,Anion Substitution,1.70e−2 / 25,0.017
Li⁺,Li+,Sulfide,Other,Zn/Ta substitution,Li₂Zn₀.₅TaS₄,,0.363,0.363,,Anion Substitution,2.1e−4 / 25,0.00021
Li⁺,Li+,Nitride,Other,–,Li₇Cu₂N₃,,0.216,0.216,,Baseline,2.18e−2 / 25,0.0218
Li⁺,Li+,Phosphate,Other,V substitution,Li₅SiP₃ (doped V),,0.351,0.351,,Anion Substitution,5.0e−4 / 25,0.0005
Li⁺,Li+,Silicide,Other,Hf substitution,Li₁₄MgSi₄ (doped Hf),,0.308,0.308,,Anion Substitution,2.7e−3 / 25,0.0027
Li⁺,Li+,Silicide,Other,Hf substitution,Li₂MgSi (doped Hf),,0.351,0.351,,Anion Substitution,5.0e−4 / 25,0.0005
Li⁺,Li+,Novel orthorhombic (slab structure of alternating GeS₄ and PS₄ tetrahedra),Other,Vacancy introduction via aliovalent substitution in Li₂−ₓGe₁−ₓPₓS₃ (x=0.25),Li₂₁Ge₈P₃S₃₄,,0.2,0.2,,Defect / Vacancy,9.5e−4–1.0e−3 / 30,0.00095
Li⁺,Li+,"Halide (Oxychloride, amorphous-rich)",Halide,Cu²⁺ substitution + O²⁻ incorporation (CASE strategy),Li₂.₁Zr₀.₉₅Cu₀.₀₅Cl₄.₄O₀.₈,,0.287,0.287,,Additive / Excess,2.05e-3 / 25,0.00205
Li⁺,Li+,Argyrodite,Argyrodite,"Multi-cation substitution (Ge, Si, Sb)",Li₇₋ₓ(GeSi)(₁₋ₓ)/₂SbₓS₅I (x≈1/3),,0.17,0.17,,Anion Substitution,1.27e-2 / 25 (cold-pressed); 3.22e-2 / 25 (hot-pressed),0.0127
Li⁺,Li+,"Sulfide (Spinel-type, Fd-3m)",Spinel,–,Li₃.₆In₇S₁₁.₈Cl,,0.26,0.26,,Baseline,1.1e-3 / 25 (4.2e-3 after moisture),0.0011
Li⁺,Li+,Halide,Halide,Al³⁺ substitution for Zr⁴⁺,Li₂.₃₇₅Al₀.₃₇₅Zr₀.₆₂₅Cl₆,,0.34,0.34,,Anion Substitution,0.87 / 30,0.87
Li⁺,Li+,Halide,Halide,"Al³⁺ substitution, Li-deficient",Li₁.₆₂₅Al₀.₃₇₅Zr₀.₆₂₅Cl₅.₂₅,,0.30 (exp.); 0.27 (AIMD),0.3,,Defect / Vacancy,1.10 / 30 (exp.); 5.73 / 30 (AIMD),
Li⁺,Li+,Halide,Halide,Fe³⁺ substitution for Zr⁴⁺,Li₂.₂₅Fe₀.₂₅Zr₀.₇₅Cl₆,,–,,,Anion Substitution,0.98 / 30,0.98
Li⁺,Li+,Halide,Halide,"Fe³⁺ substitution, Li-deficient",Li₁.₇₅Fe₀.₂₅Zr₀.₇₅Cl₅.₇₅,,–,,,Defect / Vacancy,1.20 / 30,0.0012
Li⁺,Li+,Halide,Halide,Y³⁺ substitution for Zr⁴⁺,Li₁.₆₂₅Y₀.₃₇₅Zr₀.₆₂₅Cl₅.₂₅,,0.32 (AIMD),0.32,,Anion Substitution,1.35 / 30 (AIMD extrapolated),
Li⁺,Li+,Halide,Halide,"Al³⁺ + Y³⁺ co-doping, Li-deficient",Li₂.₁Zr₀.₆Al₀.₂Y₀.₂Cl₅.₇,,–,,,Defect / Vacancy,1.81 / 30,0.00181
Li⁺,Li+,Halide,Halide,"Al³⁺ + Y³⁺ co-doping, Li-sufficient",Li₂.₄Zr₀.₆Al₀.₂Y₀.₂Cl₆,,–,,,Co-Doping (Cation),0.76 / 30,0.76
Li⁺,Li+,Halide,Halide,"Fe³⁺ + Y³⁺ co-doping, Li-deficient",Li₂.₁Zr₀.₆Fe₀.₂Y₀.₂Cl₅.₇,,–,,,Defect / Vacancy,1.36 / 30,0.00136
Li⁺,Li+,Halide,Halide,"Fe³⁺ + Y³⁺ co-doping, Li-sufficient",Li₂.₄Zr₀.₆Fe₀.₂Y₀.₂Cl₆,,–,,,Co-Doping (Cation),0.95 / 30,0.95
Li⁺,Li+,Halide,Halide,"Fe³⁺ + Al³⁺ co-doping, Li-deficient",Li₁.₈Zr₀.₈Fe₀.₁Al₀.₁Cl₅.₆,,–,,,Defect / Vacancy,1.04 / 30,0.00104
Li⁺,Li+,Halide,Halide,"Fe³⁺ + Al³⁺ co-doping, Li-sufficient",Li₂.₂Zr₀.₈Fe₀.₁Al₀.₁Cl₆,,–,,,Co-Doping (Cation),0.96 / 30,0.96
Li⁺,Li+,Oxychloride (LiMXCl₄),Halide,–,LiNbOCl₄,,0.24,0.24,,Baseline,1.07e-2 / 25 (exp); 1.57e-2 / 25 (AIMD),0.0107
Li⁺,Li+,Oxychloride (LiMXCl₄),Halide,–,LiTaOCl₄,,0.18–0.23,0.18,,Baseline,1.24e-2 / 25 (exp); 6.2e-2 / 25 (AIMD),0.0124
Li⁺,Li+,Oxychloride (LiMXCl₄),Halide,–,LiSbOCl₄,,0.13–0.24,0.13,,Baseline,9e-3 / 25 (AIMD),0.009
Li⁺,Li+,Fluoro-chloride (LiMXCl₄),Halide,–,LiTiFCl₄,,0.13–0.24,0.13,,Baseline,>1e-2 / 25 (AIMD),0.01
Li⁺,Li+,Fluoro-chloride (LiMXCl₄),Halide,–,LiZrFCl₄,,0.13–0.24,0.13,,Baseline,>1e-2 / 25 (AIMD),0.01
Li⁺,Li+,Fluoro-chloride (LiMXCl₄),Halide,Li-stuffed variant,LiHfFCl₄,,≈0.20,0.2,,Li Excess,1.375e-1 / 25 (AIMD),0.1375
Li⁺,Li+,Fluoro-chloride (LiMXCl₄),Halide,–,LiSnFCl₄,,0.13–0.24,0.13,,Baseline,>1e-2 / 25 (AIMD),0.01
Li⁺,Li+,Surface-chemisorbed oxide nanosheets,Other,–,EG–TiO₂ + LiTFSI (surface conductor),,0.21,0.21,,Baseline,2.7e-4 / 25 (compressed aerogel); 5.3e-5 / 25 (as-made),0.00027
Li⁺,Li+,Garnet,Other,–,"LixA₃B₂O₁₂ (0 ≤ x ≤ 9; e.g., Li₇La₃Zr₂O₁₂)",,0.06–0.12 (simulation input),0.06,,Baseline,Trend: Ce matches σexp; optimum at x = 6–7,
Li⁺,Li+,Perovskite,Other,–,LixLa₂/₃–x/3TiO₃ (0 ≤ x ≤ 0.5),,0.12 (simulation input),0.12,,Baseline,Trend: Ce peaks at x ≈ 0.34; σexp correlation R² = 0.812,0.34
Li⁺,Li+,Over-stoichiometric Rocksalt / Spinel-like domains,Spinel,–,Li₁₇In₉SnO₂₄ (o-LISO),,0.245–0.258,0.245,,Baseline,4.09e-4 / 25 (air-quenched); up to 1.45e-3 / 25 (post-annealed),0.000409
Na⁺,Na+,NASICON,NASICON,–,Na₃Zr₂Si₂PO₁₂ (NZSP),,0.3382,0.3382,,Baseline,3.8e-4 / 30,0.00038
Na⁺,Na+,NASICON,NASICON,Zn²⁺ doping,Na₃.₁₀Zr₁.₉₅Zn₀.₀₅Si₂PO₁₂,,–,,,Cation Doping,–,
Na⁺,Na+,NASICON,NASICON,Zn²⁺ doping,Na₃.₂₀Zr₁.₉₀Zn₀.₁₀Si₂PO₁₂,,0.2721,0.2721,,Cation Doping,1.58e-3 / 30,0.00158
Na⁺,Na+,NASICON,NASICON,Zn²⁺ doping,Na₃.₃₀Zr₁.₈₅Zn₀.₁₅Si₂PO₁₂,,–,,,Cation Doping,–,
Na⁺,Na+,NASICON,NASICON,Al³⁺ doping,Na₃.₁₀Zr₁.₉₀Al₀.₁₀Si₂PO₁₂,,0.312,0.312,,Cation Doping,7.5e-4 / 30,0.00075
Na⁺,Na+,NASICON,NASICON,Al³⁺ doping,Na₃.₂₀Zr₁.₈₀Al₀.₂₀Si₂PO₁₂,,–,,,Cation Doping,1.1e-4 / 30,0.00011
Na⁺,Na+,NASICON,NASICON,Al³⁺ doping,Na₃.₃₀Zr₁.₇₀Al₀.₃₀Si₂PO₁₂,,–,,,Cation Doping,5.0e-5 / 30,5.00E-05
Na⁺,Na+,NASICON (monoclinic/rhombohedral),NASICON,–,Na₃.₄Zr₂Si₂.₄P₀.₆O₁₂ (NaZr),,"0.324 (total), 0.285 (bulk)",0.285,,Baseline,3.7e-3 / 25,0.0037
Na⁺,Na+,NASICON,NASICON,Sc³⁺ doping (Zr⁴⁺ site),Na₃.₄Sc₀.₄Zr₁.₆Si₂PO₁₂ (NaSc),,"0.333 (total), 0.315 (bulk)",0.315,,Cation Doping,2.7e-3 / 25,0.0027
Na⁺,Na+,NASICON,NASICON,Al³⁺ + Y³⁺ co-doping (Zr⁴⁺ site),Na₃.₄Al₀.₂Y₀.₂Zr₁.₆Si₂PO₁₂ (NaAlY),,"0.344 (total), 0.313 (bulk)",0.313,,Co-Doping (Cation),2.0e-4 / 25,0.0002
Na⁺,Na+,NASICON (R3̄c),NASICON,–,Na₃Sc₂(PO₄)₃,,–,,,Baseline,9.2e-5 / 23,9.20E-05
Na⁺,Na+,NASICON (R3̄c),NASICON,–,Na₃In₂(PO₄)₃,,–,,,Baseline,1.8e-5 / 23,1.80E-05
Na⁺,Na+,NASICON (R3̄c),NASICON,"Cation mixing (Nb⁵⁺, In³⁺)",NaNbIn(PO₄)₃,,–,,,Anion Doping,1.1e-6 / 23,1.10E-06
Na⁺,Na+,NASICON (R3̄c),NASICON,–,NaZr₂(PO₄)₃,,–,,,Baseline,3.5e-7 / 23,3.50E-07
Na⁺,Na+,NASICON,NASICON,Oxygen vacancies (via PVP-assisted sol-gel),"NaTi₂(PO₄)₃ (NTP-0,1,2,3)",,"0.40 (VO-rich, NTP-2); 0.58 (pristine)",0.4,,Anion Doping,–,
Na⁺,Na+,Closo-carbaborate,Other,Mixed anion,Na1.24[(CB8H9)0.26(CB9H10)0.50(B12H12)0.24] (s1),,0.29–0.40,0.29,,Anion Substitution,~1e-3 / RT,0.001
Na⁺,Na+,Closo-carbaborate,Other,Mixed anion,Na1.11[(CB8H9)0.13(CB9H10)0.76(B12H12)0.11] (s2),,0.29–0.40,0.29,,Anion Substitution,–,
Na⁺,Na+,Closo-carbaborate,Other,Mixed anion,Na[(CB8H9)0.16(CB9H10)0.84] (s3),,0.29–0.40,0.29,,Anion Substitution,–,
Na⁺,Na+,Closo-carbaborate,Other,Mixed anion,Na[(CB8H9)0.22(CB9H10)0.78] (s4),,0.29–0.40,0.29,,Anion Substitution,–,
Na⁺,Na+,Closo-carbaborate,Other,Mixed anion,Na[(CB8H9)0.38(CB9H10)0.62] (s5),,0.29–0.40,0.29,,Anion Substitution,5.5e-3 / 20; 1.4e-1 / 180,0.0055
Na⁺,Na+,Closo-carbaborate,Other,Mixed anion,Na[(CB8H9)0.04(CB9H10)0.96] (s6),,0.29–0.40,0.29,,Anion Substitution,–,
Na⁺,Na+,Closo-carbaborate,Other,–,NaCB9H10 (reference),,–,,,Baseline,~1e-2 / 40,0.01
Na⁺,Na+,Sulfide SIC,Other,–,"Na₆PS₅Cl (NPSC1, P2₁3)",,0.32,0.32,,Baseline,6.7e-4 / 25,0.00067
Na⁺,Na+,Sulfide SIC,Other,–,"Na₅PS₄Cl₂ (NPSC2, Amm2)",,0.35,0.35,,Baseline,2.5e-4 / 25,0.00025
Na⁺,Na+,NAP framework (orthorhombic HT / monoclinic LT),Other,–,Na₄TiP₂O₉ (NTP),,"0.836 (LT), 0.449 (HT)",0.449,,Baseline,2.6e-2 / 300,0.026
Na⁺,Na+,NAP framework,Other,–,Na₄SnP₂O₉ (NSP),,"0.916 (RT–650 °C), 0.867 (650–800 °C), 0.389 (>800 °C)",0.389,,Baseline,1e-7 / RT; higher at 650–800,1.00E-07
Na⁺,Na+,NASICON,NASICON,–,Na₃V₂(PO₄)₃ (NVP),,–,,,Baseline,–,
Na⁺,Na+,– (3D superionic skeleton),Other,–,Na₃P (in CSA),,0.192,0.192,-7,Baseline,Diffusion coeff. ~1.33e-7 cm²/s (vs 2.54e-8 for Na),1.33E-07
Na⁺,Na+,"Bimetal sulfide (C2/m, vacancy-rich)",Other,–,Cu₃.₂₁Bi₄.₇₉S₉,,–,,,Baseline,4.99e-2 / RT (electronic conductivity),0.0499
"Li⁺, Na⁺",Li+,Metal selenide heterostructure,Other,"Fe substitution, Se vacancies, rGO encapsulation",Fe–NiSe₂/CoSe₂@rGO,,–,,,Anion Substitution,"5.75e-3 (Li), 3.15e-3 (Na) / RT",0.00575
"Li⁺, Na⁺",Na+,Metal selenide heterostructure,Other,"Fe substitution, Se vacancies, rGO encapsulation",Fe–NiSe₂/CoSe₂@rGO,,–,,,Anion Substitution,"5.75e-3 (Li), 3.15e-3 (Na) / RT",0.00575
"Li⁺, Na⁺",Li+,Metal selenide heterostructure,Other,Fe substitution,Fe–NiSe₂/CoSe₂,,–,,,Anion Substitution,"4.12e-3 (Li), 2.23e-3 (Na) / RT",0.00412
"Li⁺, Na⁺",Na+,Metal selenide heterostructure,Other,Fe substitution,Fe–NiSe₂/CoSe₂,,–,,,Anion Substitution,"4.12e-3 (Li), 2.23e-3 (Na) / RT",0.00412
"Li⁺, Na⁺",Li+,Metal selenide heterostructure,Other,–,NiSe₂/CoSe₂,,–,,,Baseline,"6.40e-4 (Li), 4.32e-4 (Na) / RT",0.00064
"Li⁺, Na⁺",Na+,Metal selenide heterostructure,Other,–,NiSe₂/CoSe₂,,–,,,Baseline,"6.40e-4 (Li), 4.32e-4 (Na) / RT",0.00064
Ag⁺,Ag+,Argyrodite (orthorhombic; transforms to cubic >355 K),Argyrodite,–,Ag₈SnSe₆,,–,,,Baseline,1e-3 – 1.4e-2 / RT (from refs [4–7]),0.001
Ag⁺,Ag+,Rhombohedral (R3c),Other,–,Ag₁₇(CO₃)₃I₁₁,,0.33,0.33,,Baseline,1.6e-1 / 25,0.16
Ag⁺,Ag+,α-AgI (tetrahedral & octahedral sites),Other,–,"AgI (α-AgI, model cluster)",,–,,,Baseline,–,
Ag⁺,Ag+,"Rock-salt (cubic, P4₁32)",Other,–,Ag₄Sn₃S₈,,–,,,Baseline,Conductivity increases above ~500 K; type-II superionic transition reported,
Ag⁺,Ag+,Triclinic (P1),Other,–,Ag₇P₃O₁₁,,0.38,0.38,,Baseline,3.0e-5 / 25,3.00E-05
Ag⁺,Ag+,Triclinic (P1),Other,–,Ag₇P₃S₁₁,,0.27,0.27,,Baseline,1.21e-3 / 25,0.00121
Ag⁺,Ag+,Triclinic (P1),Other,–,Ag₇P₃Se₁₁,,0.19,0.19,,Baseline,1.398e-2 / 25,0.01398
Ag+,Ag+,b/γ-AgI solid solution (b/γ-AgIss),Other,5 mol% AgBr + 5 mol% AgCl doping,AgI–AgBr–AgCl/MPA (Br5Cl5),,0.29,0.29,,Interface,1.1e-3 / 25,0.0011
Ag+,Ag+,b/γ-AgI solid solution + AgBrClss (phase-separated),Other,10 mol% AgBr + 10 mol% AgCl doping,AgI–AgBr–AgCl/MPA (Br10Cl10),,0.28,0.28,,Interface,9.0e-4 / 25,0.0009
Li+,Li+,NASICON,NASICON,–,Li1.3Al0.3Ti1.7(PO4)3 (LATP),,0.3,0.3,,Baseline,1.9e-4 / 25,0.00019
Li+,Li+,Layered antiperovskite (I4/mmm),Anti-perovskite,–,Li7O2Br3 (defect-free),,–,,25,Baseline,~0 (negligible at 25 °C),
Li+,Li+,Layered antiperovskite (I4/mmm),Anti-perovskite,"Li–Br Schottky defect, vacancy at site I","Li7O2Br3 + Li–Br Schottky defect (Type I, Br vacancy at site I)",,0.44–0.58,0.44,,Defect / Vacancy,3.1e-4 / 25,0.00031
Li+,Li+,Layered antiperovskite (I4/mmm),Anti-perovskite,"Li–Br Schottky defect, vacancy at site II","Li7O2Br3 + Li–Br Schottky defect (Type II, Br vacancy at site II)",,0.27,0.27,125,Defect / Vacancy,7.6e-4 / 25 (2.0e-3 at 125 °C),0.00076
Li+,Li+,Antiperovskite (Pm-3m),Anti-perovskite,–,Li3OCl,,0.31,0.31,,Baseline,8.5e-4 / 25,0.00085
Li+,Li+,Antiperovskite (Pm-3m),Anti-perovskite,–,Li3OBr,,0.37,0.37,,Baseline,2.4e-4 / 25,0.00024
Li+,Li+,Antiperovskite (distorted cubic),Anti-perovskite,Br/Cl mixing at halide sites (six configs),Li3OBr0.5Cl0.5 (s1–s6 configs),,0.282–0.447,0.282,,Anion Substitution,1.35e-3 – 2.45e-3 / 25,0.00135
Li+,Li+,Antiperovskite (distorted cubic),Anti-perovskite,"Br/Cl ordered, high-symmetry config.","Li3OBr0.5Cl0.5 (s6, high symmetry)",,0.35,0.35,,Anion Substitution,2.45e-3 / 25 (→ 8.0e-3 under +4% strain; ↓1.54e-3 under −4%),0.00245
Li+,Li+,Antiperovskite (Pm-3m),Anti-perovskite,–,Li3OCl,,0.31,0.31,,Baseline,8.5e-4 / 25,0.00085
Li+,Li+,Antiperovskite (Pm-3m),Anti-perovskite,–,Li3OBr,,0.37,0.37,,Baseline,2.4e-4 / 25,0.00024
Li+,Li+,Antiperovskite,Anti-perovskite,Partial Br doping (25%),Li3OCl0.75Br0.25,,–,,,Anion Doping,–,
Li+,Li+,Antiperovskite,Anti-perovskite,Br/Cl ratio 1:1,Li3OCl0.5Br0.5,,0.375,0.375,,Anion Substitution,1.94e-3 / 25,0.00194
Li+,Li+,Antiperovskite,Anti-perovskite,Br-rich (75%),Li3OCl0.25Br0.75,,–,,,Halide Composition,–,
Li+,Li+,Antiperovskite,Anti-perovskite,"Li interstitials, vacancies, Li–Cl / Li–Br Schottky, Frenkel","Li3OClxBr1-x + Defects (e.g., 1Liᵢ•, 2Liᵢ••, VLi′, Schottky, Frenkel)",,–,,,Anion Substitution,Max conductivity at 2Liᵢ•• defect; σ enhanced relative to defect-free,
Li+,Li+,Antiperovskite,Anti-perovskite,BF4 cluster substitution + Br doping,Li3O(BF4)0.875Br0.125,,–,,,Anion Substitution,4.49e-3 / 25,0.00449
Li+,Li+,Antiperovskite,Anti-perovskite,CN cluster doping + Cl substitution,Li3S(CN)0.875Cl0.125,,–,,,Anion Substitution,1.47e-3 / 25,0.00147
Li+,Li+,Antiperovskite,Anti-perovskite,CN cluster doping + Br substitution,Li3S(CN)0.75Br0.25,,–,,,Anion Substitution,5.1e-4 / 25,0.00051
Li+,Li+,Antiperovskite (hydroxide-halide),Anti-perovskite,Br doping into Li2OHCl lattice,Li2OHCl0.875Br0.125,,–,,,Anion Substitution,3.69e-3 / 25,0.00369
Na+,Na+,Antiperovskite,Anti-perovskite,BF4 cluster substitution + Br doping,Na3O(BF4)0.875Br0.125,,–,,,Anion Substitution,1.0e-5 / 25,1.00E-05
Na+,Na+,Antiperovskite,Anti-perovskite,AlF4 cluster substitution + I doping,Na3S(AlF4)0.875I0.125,,–,,,Anion Substitution,2.04e-3 / 25,0.00204
K+,K+,Antiperovskite (hydroxide-cluster),Anti-perovskite,AlF4 cluster + Br doping,K2OH(AlF4)0.875Br0.125,,–,,,Anion Substitution,1.96e-2 / 25,0.0196
K+,K+,Antiperovskite (hydroxide-cluster),Anti-perovskite,AlF4 cluster + higher Br ratio,K2OH(AlF4)0.75Br0.25,,–,,,Anion Substitution,1.47e-2 / 25,0.0147
Na+,Na+,"Anti-perovskite (2D, I4/mmm symmetry)",Anti-perovskite,"Defect engineering: Na interstitial (Nai), Na vacancy (VNa), VO, Oi",Na4OI2,,"0.12 (NEB, Nai path); 0.17 (AIMD)",0.17,,Defect / Vacancy,"1.4e-2 / 25 (for Nai defects, RT extrapolated)",0.014
Na+,Na+,Anti-perovskite (Pm-3m cubic),Anti-perovskite,–,c-Na3HS (pristine),,0.298 ± 0.05,0.298,,Baseline,1.0e-5 / 25,1.00E-05
Na+,Na+,Anti-perovskite (defected),Anti-perovskite,Single Na vacancy,Na2.96HS (Na-vacancy),,0.12 ± 0.0067,0.12,,Defect / Vacancy,3.3e-2 / 25,0.033
Na+,Na+,Anti-perovskite (halogen-doped),Anti-perovskite,Cl substitution + Na vacancy,Na2.92HS0.92Cl0.07,,–,,,Defect / Vacancy,1.38e-1 / 327,0.138
Na+,Na+,Anti-perovskite (halogen-doped),Anti-perovskite,Br substitution + Na vacancy,Na2.92HS0.92Br0.07,,–,,,Defect / Vacancy,1.48e-1 / 327,0.148
Na+,Na+,Anti-perovskite (halogen-doped),Anti-perovskite,F substitution + Na vacancy,Na2.92HS0.92F0.07,,–,,,Defect / Vacancy,1.06e-1 / 327,0.106
Na+,Na+,Anti-perovskite (halogen-doped),Anti-perovskite,I substitution + Na vacancy,Na2.92HS0.92I0.07,,–,,,Defect / Vacancy,1.12e-1 / 327,0.112
Na+,Na+,Anti-perovskite (Pm-3m cubic),Anti-perovskite,–,c-Na3HS (pristine),,0.298 ± 0.05,0.298,,Baseline,1.0e-5 / 25,1.00E-05
Na+,Na+,Anti-perovskite (defected),Anti-perovskite,Single Na vacancy,Na2.96HS (Na-vacancy),,0.12 ± 0.0067,0.12,,Defect / Vacancy,3.3e-2 / 25,0.033
Na+,Na+,Anti-perovskite (halogen-doped),Anti-perovskite,Cl substitution + Na vacancy,Na2.92HS0.92Cl0.07,,–,,,Defect / Vacancy,1.38e-1 / 327,0.138
Na+,Na+,Anti-perovskite (halogen-doped),Anti-perovskite,Br substitution + Na vacancy,Na2.92HS0.92Br0.07,,–,,,Defect / Vacancy,1.48e-1 / 327,0.148
Na+,Na+,Anti-perovskite (halogen-doped),Anti-perovskite,F substitution + Na vacancy,Na2.92HS0.92F0.07,,–,,,Defect / Vacancy,1.06e-1 / 327,0.106
Na+,Na+,Anti-perovskite (halogen-doped),Anti-perovskite,I substitution + Na vacancy,Na2.92HS0.92I0.07,,–,,,Defect / Vacancy,1.12e-1 / 327,0.112
Na+,Na+,Anti-perovskite,Anti-perovskite,Vacancy-mediated Na+ diffusion,"Na3OCl (bulk, pristine, cubic)",,0.29,0.29,,Defect / Vacancy,8.5e-3 / 427,0.0085
Na+,Na+,Anti-perovskite (bicrystal),Anti-perovskite,Symmetric tilt GB Σ3(111),Na3OCl with Σ3(111) GB,,0.29,0.29,,Interface,6.6e-3 / 427,0.0066
Na+,Na+,Anti-perovskite (bicrystal),Anti-perovskite,Symmetric tilt GB Σ5(021),Na3OCl with Σ5(021) GB,,0.29,0.29,,Interface,5.6e-3 / 427,0.0056
Li+,Li+,Anti-perovskite (orthorhombic/monoclinic mix),Anti-perovskite,–,Li2OHCl (pellet),,0.098,0.098,,Baseline,5.4e-3 / 25; 2.69e-3 / 90; 4.6e-3 / 150,0.0054
Li+,Li+,Anti-perovskite/polymer-in-ceramic,Anti-perovskite,Polysulfone binder (SO groups),Li2OHCl-g-PSU (composite),,3.15 (Arrhenius); 2.72 (VTF),,,Binder Modification,2.2e-4 / 25; 4.1e-3 / 90; 1.35e-2 / 150,0.00022
Li+,Li+,Anti-perovskite/polymer-in-ceramic,Anti-perovskite,Polyamide-imide binder (NR groups),Li2OHCl-g-PAI (composite),,2.42 (Arrhenius); 2.54–1.32 (VTF),,,Binder Modification,7.3e-6 / 25; 3.47e-3 / 150,7.30E-06
Li+,Li+,"Anti-perovskite (cubic, Pm-3m, a = 3.91 Å)",Anti-perovskite,–,Li3OCl,,0.31,0.31,,Baseline,8.5e-4 / 25,0.00085
Li+,Li+,"Anti-perovskite (cubic, Pm-3m, a = 4.02 Å)",Anti-perovskite,–,Li3OBr,,0.37,0.37,,Baseline,2.4e-4 / 25,0.00024
Li+,Li+,Anti-perovskite (mixed-halide cubic),Anti-perovskite,Cl/Br mixing,Li3OCl0.5Br0.5,,0.375,0.375,,Anion Substitution,1.94e-3 / 25,0.00194
Li+,Li+,Anti-perovskite,Anti-perovskite,Li/Cl depletion (δ = 0.05–0.20); unintended Al3+ doping,Li3-δOCl1-δ / Li3-δO(Cl0.5Br0.5)1-δ (depleted),,–,,,Anion Doping,Conductivity enhanced (orders higher than pristine),
Li+,Li+,"Argyrodite (cubic, F-43m)",Argyrodite,Cl-rich substitution (anion disorder),Li5.5PS4.5Cl1.5 (LPSCl1.5),,0.23,0.23,,Anion Substitution,7.8e-3 / 25; ~1.0e-2,0.0078
Li+,Li+,Argyrodite,Argyrodite,Cl substitution tuning (0–0.7),Li6-aPS5-aCl1+a (0 ≤ a ≤ 0.7) series,,0.23–0.35,0.23,,Additive / Excess,Up to 7.8e-3 / 25 (best at a=0.5),0.0078
Li+,Li+,Argyrodite (BH4-substituted),Argyrodite,–,Li3PS4·2.5LiBH4 (x=0),,–,,,Baseline,1.06e-2 / 25,0.0106
Li+,Li+,Argyrodite (BH4/Cl mixed),Argyrodite,Co-substitution (0.5Cl),Li3PS4·2LiBH4·0.5LiCl (x=0.5),,0.30 (28.7 kJ/mol),0.297456,,Co-Doping (Cation),1.48e-2 / 25,0.0148
Li+,Li+,Argyrodite,Argyrodite,Co-substitution,Li3PS4·1.9LiBH4·0.6LiCl (x=0.6),,–,,,Co-Doping (Cation),1.49e-2 / 25,0.0149
Li+,Li+,Argyrodite,Argyrodite,Co-substitution,Li3PS4·1.8LiBH4·0.7LiCl (x=0.7),,–,,,Co-Doping (Cation),1.51e-2 / 25,0.0151
Li+,Li+,Argyrodite,Argyrodite,Co-substitution,Li3PS4·1.5LiBH4·1LiCl (x=1),,0.31,0.31,,Co-Doping (Cation),9.2e-3 / 25,0.0092
Li+,Li+,Argyrodite,Argyrodite,Co-substitution,Li3PS4·1LiBH4·1.5LiCl (x=1.5),,0.3,0.3,,Co-Doping (Cation),5.2e-3 / 25,0.0052
Li+,Li+,Argyrodite (reduced phase fraction),Argyrodite,Co-substitution,Li3PS4·0.5LiBH4·2LiCl (x=2),,0.33,0.33,,Co-Doping (Cation),2.4e-3 / 25,0.0024
Li+,Li+,Non-argyrodite (residual LiCl),Argyrodite,–,Li3PS4·2.5LiCl (x=2.5),,0.29,0.29,,Baseline,4.0e-4 / 25,0.0004
Li+,Li+,Argyrodite (sulfide),Argyrodite,–,"Li6PS5Cl (LPSC-P, pristine)",,–,,,Baseline,~1.3e-3 / 25,0.0013
Li+,Li+,Argyrodite,Argyrodite,Ga3+ doping (5% P replaced),Li6.1P0.95Ga0.05S5Cl (LPSC-0.05),,–,,,Anion Substitution,3.9e-3 / 25,0.0039
Li+,Li+,Argyrodite,Argyrodite,Ga3+ doping (7% P replaced),Li6.14P0.93Ga0.07S5Cl (LPSC-0.07),,–,,,Anion Substitution,2.6e-3 / 25,0.0026
Li+,Li+,Sulfide (LGPS-type),Other,Br- substitution,Li9.9SnP2S11.9Br0.1 (pristine),,0.26,0.26,,Anion Substitution,5.88e-3 / 25,0.00588
Li+,Li+,Sulfide (O-doped),Other,O substitution (0.5),Li9.9SnP2S11.4Br0.1O0.5,,–,,,Anion Substitution,4.22e-3 / 25,0.00422
Li+,Li+,Sulfide (O-doped),Other,O substitution (1.0),Li9.9SnP2S10.9Br0.1O1.0,,0.29,0.29,,Anion Substitution,4.08e-3 / 25,0.00408
Li+,Li+,Sulfide (O-doped),Other,O substitution (1.5),Li9.9SnP2S10.4Br0.1O1.5,,–,,,Anion Substitution,2.70e-3 / 25,0.0027
Li+,Li+,"Sulfide (O-doped, high O)",Other,O substitution (2.0),Li9.9SnP2S9.9Br0.1O2.0,,–,,,Anion Substitution,1.78e-3 / 25,0.00178
Li+,Li+,Argyrodite (halide-excess),Argyrodite,–,"Li5.4PS4.4Cl0.6Br1.0 (LiPSClBr, pristine)",,–,,,Baseline,1.08e-2 / 25,0.0108
Li+,Li+,"Argyrodite (core–shell, oxidized shell)",Argyrodite,"Surface oxidation via KMnO4 (200 °C, 1 h)",O-LiPSClBr (surface-oxidized),,–,,,Anion Doping,"8.15e-3 / 25 (6.85e-3 after 24h air, 84% retention)",0.00815
Li+,Li+,Argyrodite (halide-excess),Argyrodite,Reduced particle size,"LiPSClBr_s (small particle, D50=3.6 µm)",,–,,,Nanostructure,"5.29e-3 / 25 (1.31e-3 after 24h air, 24.8% retention)",0.00529
Li+,Li+,"Argyrodite (core–shell, oxidized shell, small particle)",Argyrodite,Surface oxidation,"O-LiPSClBr_s (oxidized, small particle)",,–,,,Surface Oxidation,"2.49e-3 / 25 (1.63e-3 after 24h air, 65.5% retention)",0.00249
Li+,Li+,Argyrodite,Argyrodite,–,Li6AsS5I (pristine),,–,,,Baseline,3.0e-6 / 303 K,3.00E-06
Li+,Li+,Argyrodite,Argyrodite,Ge substitution (x=0.25),Li6.25Ge0.25As0.75S5I,,~0.18,0.18,,Anion Substitution,1.2e-3 / 303 K,0.0012
Li+,Li+,Argyrodite,Argyrodite,Ge substitution (x=0.333),Li6.333Ge0.333As0.667S5I,,~0.15,0.15,,Anion Substitution,3.2e-3 / 303 K,0.0032
Li+,Li+,Argyrodite,Argyrodite,Sn substitution (x=0.333),Li6.333Sn0.333As0.667S5I,,–,,,Anion Substitution,1.4e-4 / 303 K,0.00014
Li+,Li+,Argyrodite (thioarsenate),Argyrodite,–,Li6AsS5Br,,0.184,0.184,,Baseline,2.0e-3 / 25,0.002
Li+,Li+,Argyrodite (thioarsenate),Argyrodite,Br substitution (x=0.3),Li5.7AsS4.7Br1.3,,0.214,0.214,,Anion Substitution,~1.0e-2 / 25,0.01
Li+,Li+,Argyrodite (thioarsenate),Argyrodite,Br substitution (x=0.5),Li5.5AsS4.5Br1.5,,0.257,0.257,,Anion Substitution,1.54e-2 / 25,0.0154
Li+,Li+,Argyrodite,Argyrodite,–,Li6PS5Cl,,0.38,0.38,,Baseline,~1.0e-3 / 25,0.001
Li+,Li+,Argyrodite,Argyrodite,Mg + Cl codoping,Li5.375Mg0.125PS4.625Cl1.375,,0.38,0.38,,Co-Doping (Cation),~1.3e-3 / 25,0.0013
Li+,Li+,Argyrodite,Argyrodite,Mg + Cl codoping,Li5.375Mg0.0625PS4.5Cl1.5,,0.36,0.36,,Co-Doping (Cation),~1.5e-3 / 25,0.0015
Li+,Li+,Argyrodite,Argyrodite,Mg + Cl codoping,Li5.8Mg0.1PS5Cl,,0.38,0.38,,Co-Doping (Cation),~1.2e-3 / 25,0.0012
Li+,Li+,Argyrodite,Argyrodite,–,Li6PS5Cl (This work-1),,0.22,0.22,,Baseline,3.11e-3 / 25,0.00311
Li+,Li+,Argyrodite,Argyrodite,–,"Li6PS5Cl (This work-2, scale-up)",,0.22,0.22,,Baseline,5.71e-3 / 25,0.00571
Li+,Li+,Argyrodite,Argyrodite,–,Li6PS5Br,,–,0.417,,Baseline,1.40e-3 / 25,0.0014
Li+,Li+,Argyrodite,Argyrodite,–,Li6PS5I,,–,0.419,,Baseline,9.6e-4 / 25,0.00096
Li+,Li+,Orthorhombic,Other,–,β-Li3PS4,,–,,,Baseline,3.4e-4 / 25,0.00034
Li+,Li+,Orthorhombic,Other,–,Li3SbS4 (glass-ceramic),,–,,,Baseline,2.5e-4 / 25,0.00025
Li+,Li+,Amorphous,Amorphous,–,Li4SiS4 (glass),,–,,,Baseline,7.7e-3 / 25,0.0077
Li+,Li+,Argyrodite,Argyrodite,–,Li6PS5Cl (This work-1),,0.22,0.22,,Baseline,3.11e-3 / 25,0.00311
Li+,Li+,Argyrodite,Argyrodite,–,"Li6PS5Cl (This work-2, scale-up)",,0.22,0.22,,Baseline,5.71e-3 / 25,0.00571
Li+,Li+,Argyrodite,Argyrodite,–,Li6PS5Br,,–,0.417,,Baseline,1.40e-3 / 25,0.0014
Li+,Li+,Argyrodite,Argyrodite,–,Li6PS5I,,–,0.419,,Baseline,9.6e-4 / 25,0.00096
Li+,Li+,Orthorhombic,Other,–,β-Li3PS4,,–,,,Baseline,3.4e-4 / 25,0.00034
Li+,Li+,Orthorhombic,Other,–,Li3SbS4 (glass-ceramic),,–,,,Baseline,2.5e-4 / 25,0.00025
Li+,Li+,Amorphous,Amorphous,–,Li4SiS4 (glass),,–,,,Baseline,7.7e-3 / 25,0.0077
Cu+ / In3+ / Sn4+ (mixed cation),Cu+,Spinel (cation-disordered),Spinel,–,CuInSnS4,,–,,,Baseline,– (reported as 'mixed superionic conduction'),
Cu+ / In3+ / Sn4+ (mixed cation),In3+,Spinel (cation-disordered),Spinel,–,CuInSnS4,,–,,,Baseline,– (reported as 'mixed superionic conduction'),
Cu+ / In3+ / Sn4+ (mixed cation),Sn4+,Spinel (cation-disordered),Spinel,–,CuInSnS4,,–,,,Baseline,– (reported as 'mixed superionic conduction'),
Cu+ / In3+ (mixed cation),Cu+,Defect spinel,Spinel,–,CuIn11S17,,–,,,Baseline,– (reported as 'mixed superionic conduction'),
Cu+ / In3+ (mixed cation),In3+,Defect spinel,Spinel,–,CuIn11S17,,–,,,Baseline,– (reported as 'mixed superionic conduction'),
Li+,Li+,Inverse spinel halide (Fd3̅m),Halide,–,"Li2MgCl4 (LMC2, pristine)",,0.539,0.539,,Baseline,9.6e-8 / 25,9.60E-08
Li+,Li+,Inverse spinel halide (Fd3̅m),Halide,Zr4+ doping → cation disorder at 16c,Li1.25Zr0.375Mg0.625Cl4 (LZMC1.25),,0.476,0.476,,Anion Doping,1.4e-5 / 25,1.40E-05
Li+,Li+,Inverse spinel halide,Halide,Zn2+ doping → Li vacancies,Li1.6Zn0.2MgCl4,,–,,,Anion Doping,1.2e-5 / 25,1.20E-05
Li+,Li+,Inverse spinel halide,Halide,Al3+ doping,Li1.2Mg0.95Al0.3Cl4,,–,,,Cation Doping,3.0e-4 / 25,0.0003
Li+,Li+,Inverse spinel halide,Halide,Zr4+ doping,Li2Mg1/3Zr1/3Cl4,,–,,,Cation Doping,2.8e-5 / 25,2.80E-05
Na+,Na+,Rock-salt halide,Halide,–,Na3InCl6,,0.26,0.26,,Baseline,2.86 / 25,0.00286
Na+,Na+,Rock-salt halide,Halide,Partial In3+/Sc3+ substitution,Na3In0.667Sc0.333Cl6,,0.2,0.2,,Anion Substitution,8.50 / 25,0.0085
Na+,Na+,Rock-salt halide,Halide,In3+/Sc3+ mixed,Na3In0.5Sc0.5Cl6,,0.32,0.32,,Hybrid Composite,0.68 / 25,0.68
Na+,Na+,Rock-salt halide,Halide,In3+/Sc3+ mixed,Na3In0.333Sc0.667Cl6,,0.24,0.24,,Hybrid Composite,3.50 / 25,0.0035
Na+,Na+,Rock-salt halide,Halide,Pure Sc3+,Na3ScCl6,,0.43,0.43,,Reference,2.36e-2 / 25,0.0236
Na+,Na+,Spinel halide,Halide,–,Na2In0.666Cl4,,0.3,0.3,,Baseline,0.22 / 25,0.22
Na+,Na+,Spinel halide,Halide,In3+/Sc3+ mixed,Na2In0.4Sc0.2Cl4,,0.52,0.52,,Hybrid Composite,2.25e-3 / 25,0.00225
Na+,Na+,Spinel halide,Halide,In3+/Sc3+ mixed,Na2In0.2Sc0.4Cl4,,0.38,0.38,,Hybrid Composite,7.10e-2 / 25,0.071
Li+,Li+,Rock-salt halide,Halide,–,Li3AlCl6,,0.124,0.124,,Baseline,158 / 25,0.158
Li+,Li+,Rock-salt halide,Halide,–,Li3ScCl6,,0.29,0.29,,Baseline,1.06 / 25,0.00106
Li+,Li+,Rock-salt halide,Halide,–,Li3SmCl6,,–,,,Baseline,– (unstable at high T),
Li+,Li+,Rock-salt halide,Halide,–,Li3YCl6,,–,0.33,,Baseline,– (~1 mS/cm from lit.),0.001
Li+,Li+,Spinel halide,Halide,–,Li2Sm2/3Cl4,,0.194,0.194,,Baseline,15.3 / 25,0.0153
Li+,Li+,Spinel halide,Halide,–,Li2Sc2/3Cl4,,–,,,Baseline,~1 / 25,1
Li+,Li+,Spinel halide,Halide,–,Li2Y2/3Cl4,,–,,,Baseline,"Stable ≤1000 K, melts >1200 K",
Li+,Li+,Spinel halide,Halide,–,Li2Al2/3Cl4,,–,,,Baseline,"– (linear MSD, high Li diffusion)",
Li+,Li+,Monoclinic halide,Halide,–,LiScCl4,,0.24,0.24,,Baseline,8.34 / 25,0.00834
Li+,Li+,Monoclinic halide,Halide,–,LiAlCl4,,0.27,0.27,,Baseline,3.85 / 25,0.00385
Li+,Li+,Monoclinic halide,Halide,–,LiYCl4,,–,,,Baseline,–,
Li+,Li+,Monoclinic halide,Halide,–,LiSmCl4,,–,,,Baseline,"– (stable, wide 0.69–4.36 V window)",0.69
Li+,Li+,"Monoclinic (C2/m), defect rock-salt type in superionic phase",Other,–,Li3InBr6,,0.31–0.23,0.31,,Baseline,4.0e-3 / 330 K,0.004
Li+,Li+,Defect spinel (Fd3̅m) above 315 K,Spinel,–,LiInBr4,,–,,,Baseline,Superionic phase above 315 K (σ rises steeply; no exact RT value given),
Li+,Li+,Over-stoichiometric rocksalt (o-DRX),Other,Li over-stoichiometry,Li17In9SnO24 (o-LISO),,0.255,0.255,,Anion Doping,3.38e-4 / 25,0.000338
Li+,Li+,Disordered rocksalt,Other,Li deficiency,ns-LISO (near-stoichiometric DRX),,0.552,0.552,,Anion Doping,3.32e-8 / 25,3.32E-08
Li+,Li+,Spinel,Spinel,–,LiTi2S4,,0.157,0.157,,Baseline,1.03e-2 / 25,0.0103
Li+,Li+,Spinel,Spinel,–,LiTb2S4,,0.151,0.151,,Baseline,1.28e-2 / 25,0.0128
Li+,Li+,Spinel,Spinel,Fe doping at Mn site,LiMn1.5Fe0.5S4,,0.135,0.135,,Tm Doping,2.05e-2 / 25,0.0205
Li+,Li+,Spinel,Spinel,Mo doping at Mn site,LiMn1.5Mo0.5O4,,0.146,0.146,,Anion Doping,1.38e-2 / 25,0.0138
Li+,Li+,Spinel,Spinel,V doping at Mn site,LiMn1.5V0.5S4,,0.153,0.153,,Anion Doping,1.11e-2 / 25,0.0111
Li+,Li+,Spinel,Spinel,Tb doping at Mn site,LiMn1.5Tb0.5S4,,0.149,0.149,,Anion Doping,1.43e-2 / 25,0.0143
Li+,Li+,Spinel,Spinel,Ru doping at Mn site,LiMn1.5Ru0.5S4,,0.142,0.142,,Anion Doping,1.65e-2 / 25,0.0165
Li+,Li+,Spinel,Spinel,Ta doping at Mn site,LiMn1.5Ta0.5O4,,0.154,0.154,,Cation Doping,1.21e-2 / 25,0.0121
Mg2+,Mg2+,Spinel,Spinel,–,MgYb2Se4,,0.364,0.364,,Baseline,1.4e-4 / 25,0.00014
Mg2+,Mg2+,Spinel,Spinel,"Multicationic substitution (Sc, Y, Er, Tm, Yb)",MgSc0.4Y0.4Er0.4Tm0.4Yb0.4Se4,,0.38–0.40,0.38,,Anion Substitution,2.4–5.5e-5 / 25,
Mg2+,Mg2+,Spinel,Spinel,Anion substitution (Se → Br),Mg0.75Sc2Se3.5Br0.5,,0.38–0.40,0.38,,Anion Substitution,2.4–5.5e-5 / 25,
Na+,Na+,Tetragonal (glass–ceramic),Amorphous,–,"Na3PS4 (x=0, glass–ceramic)",,0.41,0.41,,Baseline,2.0e-4 / 25,0.0002
Na+,Na+,Tetragonal (glass–ceramic),Amorphous,Ca3N2 doping (5 mol%),"95Na3PS4–5Ca3N2 (x=5, glass–ceramic)",,0.43,0.43,,Nitride Doping,5.0e-4 / 25,0.0005
Na+,Na+,Tetragonal (glass–ceramic),Amorphous,Ca3N2 doping (8 mol%),"92Na3PS4–8Ca3N2 (x=8, glass–ceramic)",,0.33,0.33,,Nitride Doping,8.14e-4 / 25,0.000814
