Repository: mahdi-arabinour/superionic_visualizations

File: section3-classification/sunburst/data.csv (part 2 of 2)
Ion Type (raw),Ion Type,Structure Type (raw),Structure Group,Doping / and or GB Strategy,Superionic Conductor Formula (Chemical),Unnamed: 6,Activation Energy Ea (eV) (raw),Activation Energy Ea (eV),Temperature (°C),Doping_Subtype,Conductivity σ (S/cm) (raw),Conductivity σ (S/cm)
Na+,Na+,Tetragonal (glass–ceramic),Amorphous,Ca3N2 doping (10 mol%),"90Na3PS4–10Ca3N2 (x=10, glass–ceramic)",,0.35,0.35,,Nitride Doping,6.0e-4 / 25,0.0006
Li+,Li+,"Trigonal (hcp, ~46% amorphous)",Amorphous,–,Li2ZrCl6,,0.118,0.118,,Baseline,1.0e-4 / 25,0.0001
Li+,Li+,Oxyhalide (~69% amorphous),Halide,Partial Cl → O substitution (33.3%),Li2ZrCl4O,,–,,,Anion Substitution,2.0e-4 / 25,0.0002
Li+,Li+,Highly amorphous oxyhalide (~89.5%),Halide,Partial Cl → O substitution (42.9%),Li3ZrCl4O1.5,,0.294,0.294,,Anion Substitution,1.35e-3 / 25,0.00135
Li+,Li+,Amorphous oxyhalide,Halide,Higher O substitution,Li4ZrCl4O2,,–,,,Anion Substitution,Lower than Li3ZrCl4O1.5,
Li+,Li+,Amorphous oxychloride,Halide,–,1.6Li2O–TaCl5 (Sample 7),,–,,,Baseline,7.17e-3 / 25,0.00717
Li+,Li+,Amorphous oxychloride,Halide,–,1.6Li2O–TaCl5 (Sample 8),,–,,,Baseline,8.30e-3 / 25,0.0083
Li+,Li+,Amorphous oxychloride,Halide,–,1.6Li2O–TaCl5 (Sample 5),,–,,,Baseline,6.94e-3 / 25,0.00694
Li+,Li+,Amorphous oxychloride,Halide,–,1.6Li2O–TaCl5 (Sample 6),,–,,,Baseline,5.63e-3 / 25,0.00563
Li+,Li+,Amorphous oxychloride,Halide,–,1.6Li2O–TaCl5 (Sample 4),,–,,,Baseline,3.54e-3 / 25,0.00354
Li+,Li+,Amorphous oxychloride,Halide,–,1.6Li2O–TaCl5 (Sample 9),,–,,,Baseline,6.3e-5 / 25,6.30E-05
Li+,Li+,Amorphous oxychloride,Halide,–,1.6Li2O–TaCl5 (Sample 1),,–,,,Baseline,1.9e-4 / 25,0.00019
Li+,Li+,Amorphous LPS,Amorphous,–,r-PS4 (amorphous),,0.236–0.265,0.236,,Baseline,1.29e-2 (ρ=1.8 g/cm³); 3.81e-3 (ρ=2.0 g/cm³),0.0129
Li+,Li+,Amorphous LPS,Amorphous,–,1P2S7 (amorphous),,0.260–0.353,0.26,,Baseline,6.95e-3 (ρ=1.8 g/cm³); 4.32e-4 (ρ=2.0 g/cm³),0.00695
Li+,Li+,Amorphous LPS,Amorphous,–,1P2S6 (amorphous),,0.185–0.289,0.185,,Baseline,4.04e-2 (ρ=1.8 g/cm³); 2.36e-3 (ρ=2.0 g/cm³),0.0404
Li+,Li+,Amorphous LPS,Amorphous,–,2P2S7 (amorphous),,0.304–0.286,0.304,,Baseline,2.68e-3; 2.64e-3,0.00268
Li+,Li+,Amorphous LPS,Amorphous,–,1P2S7–1S,,0.287–0.411,0.287,,Baseline,4.24e-3; 1.11e-4,0.00424
Li+,Li+,Amorphous LPS,Amorphous,–,1P2S6–2S,,0.223–0.327,0.223,,Baseline,1.77e-2; 7.72e-4,0.0177
Li+,Li+,Amorphous LPS,Amorphous,–,2P2S7–2S,,0.249–0.254,0.249,,Baseline,9.91e-3; 5.68e-3,0.00991
Li+,Li+,Amorphous LPS,Amorphous,–,2P2S6–4S,,0.343–0.321,0.343,,Baseline,1.14e-3; 1.01e-3,0.00114
Li+,Li+,β-phase,Other,–,β-Li3PS4 (crystalline),,0.301,0.301,,Baseline,2.31E-03,0.00231
Li+,Li+,α-phase,Other,–,α-Li3PS4 (crystalline),,0.235,0.235,,Baseline,1.49E-02,0.0149
Li+,Li+,Glass-ceramic,Amorphous,–,Li7P3S11 (crystalline),,0.174,0.174,,Baseline,6.35E-02,0.0635
Na+,Na+,γ-phase (superionic),Other,–,γ–Na3PS4,,0.18,0.18,,Baseline,2.54e-2 / 27,0.0254
Na+,Na+,Cubic,Other,–,c–Na3PS4,,–,,,Baseline,5.7e-4 / 27,0.00057
Na+,Na+,Tetragonal,Other,–,t–Na3PS4,,–,,,Baseline,1.3e-6 / 27,1.30E-06
Na+,Na+,Amorphous (S1),Amorphous,–,Na3PS4 (S1 amorphous),,0.17,0.17,,Baseline,–,
Na+,Na+,Amorphous (S2),Amorphous,–,Na3PS4 (S2 amorphous),,0.24,0.24,,Baseline,–,
Na+,Na+,Amorphous (S3),Amorphous,–,Na3PS4 (S3 amorphous),,0.88,0.88,,Baseline,–,
Na+,Na+,Amorphous (S4),Amorphous,–,Na3PS4 (S4 amorphous),,0.47,0.47,,Baseline,–,
Ag+,Ag+,Amorphous SIC,Amorphous,–,50AgI–37.5Ag2O–12.5B2O3 (SISOBO),,–,,,Baseline,5.0e-3 / 25,0.005
Ag+,Ag+,Amorphous SIC,Amorphous,–,50AgI–25Ag2O–25CrO3 (SISOCO),,–,,,Baseline,7.0e-3 / 25,0.007
Ag+,Ag+,Amorphous SIC,Amorphous,–,50AgI–33.5Ag2O–16.5V2O5 (SISOVO),,–,,,Baseline,3.0e-3 / 25,0.003
Ag+,Ag+,Amorphous SIC,Amorphous,–,50AgI–25Ag2O–25CrO3 (50SISOCO),,0.21–0.27,0.21,,Baseline,7.0e-3 / 27,0.007
Ag+,Ag+,Amorphous SIC,Amorphous,–,60AgI–20Ag2O–20CrO3 (60SISOCO),,0.27,0.27,,Baseline,1.0e-2 / 27,0.01
Ag+,Ag+,Partially amorphous SIC,Amorphous,–,70AgI–15Ag2O–15CrO3 (70SISOCO),,0.27,0.27,,Baseline,"1.1e-2 / 27 (best, 66 h)",0.011
Li+,Li+,Amorphous glass,Amorphous,–,Li3PS4 (x=0),,0.307,0.307,,Baseline,3.4e-4 / 25; 1.17e-2 / 100,0.00034
Li+,Li+,Amorphous glass,Amorphous,Br doping,Li3PS3.5Br0.5 (x=0.5),,0.291,0.291,,Anion Doping,1.0e-3 / 25,0.001
Li+,Li+,Amorphous glass,Amorphous,Br doping,Li3PS3Br (x=1.0),,0.277,0.277,,Anion Doping,1.86e-3 / 25; 1.17e-2 / 100,0.00186
Li+,Li+,Partially crystalline,Other,Excess Br doping,Li3PS2.5Br1.5 (x=1.5),,0.288,0.288,,Additive / Excess,7.0e-4 / 25,0.0007
Na+,Na+,Sulfide (crystalline),Other,–,Na3PS4,,0.39,0.39,,Baseline,7.5e-5 / 25,7.50E-05
Na+,Na+,Amorphous oxysulfide,Amorphous,Na2SO3 additive (5 mol%),95(0.75Na2S·0.25P2S5)·5Na2SO3,,0.51,0.51,,Additive / Excess,1.2e-5 / 25,1.20E-05
Na+,Na+,Amorphous oxysulfide,Amorphous,Na2SO4 additive (5 mol%),95(0.75Na2S·0.25P2S5)·5Na2SO4,,0.5,0.5,,Additive / Excess,1.6e-5 / 25,1.60E-05
Na+,Na+,Amorphous oxysulfide,Amorphous,Na3PO4 additive (5 mol%),95(0.75Na2S·0.25P2S5)·5Na3PO4,,0.5,0.5,,Additive / Excess,1.1e-5 / 25,1.10E-05
Na+,Na+,Amorphous halide,Halide,–,NaTaCl6 (amorphous),,0.30–0.41,0.3,,Baseline,4.0e-3 / 25,0.004
Na+,Na+,Trigonal (HNISE),Other,–,Na2ZrCl6,,0.5,0.5,,Baseline,1.3e-5 / 25,1.30E-05
Na+,Na+,Trigonal (deficient),Other,Na/Cl-deficient (vacancy engineering),Na0.5ZrCl4.5,,0.35,0.35,,Defect / Vacancy,8.1e-5 / 25,8.10E-05
Na+,Na+,Amorphous halide,Halide,F substitution,Na0.5ZrCl4F0.5,,–,,,Anion Substitution,1.12e-4 / 25,0.000112
Na+,Na+,Trigonal,Other,Na/Cl-deficient,Na0.6Er0.4Zr0.6Cl4.2,,–,,,Defect / Vacancy,5.7e-5 / 25,5.70E-05
Na+,Na+,Trigonal,Other,Na/Cl-deficient,Na0.4Yb0.25Zr0.75Cl4.15,,–,,,Defect / Vacancy,2.0e-4 / 25,0.0002
Na+,Na+,–,Other,Yb substitution,Na2.25Yb0.25Zr0.75Cl6,,–,,,Anion Substitution,–,
Na+,Na+,Crystalline halide,Halide,–,Na2ZrCl6 (NZC),,0.5,0.5,,Baseline,1.3e-5 / 25,1.30E-05
Na+,Na+,Amorphous–nanocrystalline halide,Halide,F substitution,"0.5-NFZC (NaF–ZrCl4, x=0.5)",,–,,,Anion Substitution,–,
Na+,Na+,Amorphous–nanocrystalline halide,Halide,F substitution,1.0-NFZC (x=1.0),,–,,,Anion Substitution,–,
Na+,Na+,Amorphous–nanocrystalline halide,Halide,F substitution,2.0-NFZC (x=2.0),,0.28,0.28,,Anion Substitution,2.35e-4 / 25,0.000235
Na+,Na+,Amorphous–nanocrystalline halide,Halide,F substitution,3.0-NFZC (x=3.0),,–,,,Anion Substitution,–,
Na+,Na+,Amorphous chloride–oxide,Halide,Na2O incorporation,AlCl3–0.50Na2O,,–,,,Additive / Excess,8.0e-5 / 30,8.00E-05
Na+,Na+,Amorphous chloride–oxide,Halide,Na2O incorporation,AlCl3–0.60Na2O,,–,,,Additive / Excess,1.2e-4 / 30,0.00012
Na+,Na+,Amorphous chloride–oxide,Halide,Na2O incorporation,AlCl3–0.75Na2O,,–,,,Additive / Excess,1.7e-4 / 30,0.00017
Na+,Na+,Amorphous chloride–oxide,Halide,Na2O incorporation,AlCl3–0.80Na2O,,–,,,Additive / Excess,1.0e-4 / 30,0.0001
Na+,Na+,Amorphous chloride–oxide,Halide,Na2O incorporation,AlCl3–0.85Na2O,,–,,,Additive / Excess,6.0e-5 / 30,6.00E-05
Na+,Na+,Halide (amorphous / nanocrystalline),Halide,NaCl deficiency tuning (vacancy mediated),Na2.25-xY0.25Zr0.75Cl6-x (x=1.375–2.000),,0.348 – 0.370,0.348,,Defect / Vacancy,1.2e-4 – 4.03e-4 / 25,0.00012
Rb+,Rb+,Amorphous borate glass,Amorphous,–,(Rb2O)10(B2O3)90,,–,,,Baseline,1e-6 / 25,1.00E-06
Rb+,Rb+,Amorphous borate glass,Amorphous,–,(Rb2O)15(B2O3)85,,–,,,Baseline,1e-5 / 25,1.00E-05
Rb+,Rb+,Amorphous borate glass,Amorphous,–,(Rb2O)20(B2O3)80,,–,,,Baseline,1e-4 / 25,0.0001
Rb+,Rb+,Amorphous borate glass,Amorphous,–,(Rb2O)30(B2O3)70,,0.93–0.97,0.93,,Baseline,2.0e-3 / 300,0.002
O2-,O2-,Core–shell nanocomposite (SDC + amorphous carbonate),Amorphous,Sm3+ doping in CeO2 + amorphous Na2CO3 shell,"Ce0.8Sm0.2O1.9/Na2CO3 (20 wt% Na2CO3, core–shell)",,0.3,0.3,,Anion Doping,>0.1 / >300,0.1
Na+,Na+,Amorphous,Amorphous,–,Na3PS4 (amorphous),,–,,,Baseline,4.1e-6 / 25,4.10E-06
Na+,Na+,Cubic (I4̅3m),Other,–,"Na3PS4 (cubic, annealed 240 °C)",,–,,,Baseline,1.3e-4 / 25,0.00013
Na+,Na+,Tetragonal (P421c),Other,–,"Na3PS4 (tetragonal, annealed 480 °C)",,–,,,Baseline,1.9e-5 / 25,1.90E-05
Li+,Li+,Bicontinuous polymer nanostructure,Polymeric,–,PVDF-g-PAN + 34 wt% LiTFSI,,0.21,0.21,,Baseline,5.8e-4 / 30,0.00058
Li+,Li+,Bicontinuous polymer nanostructure,Polymeric,–,PVDF-g-PAN + 34 wt% LiTFSI,,0.21,0.21,,Baseline,5.8e-4 / 30,0.00058
Li+,Li+,3D porous polymer + ether network,Polymeric,"Sulfonation of PVDF-HFP, ether polymer network infiltration",SICP-EPN (sulfonated PVDF-HFP + in situ polymerized PEGMEA + LiFSI/LiTFSI/LiNO3),,–,,,Polymer,3.8e-4 / 30,0.00038
H+,H+,Amorphous polymer,Polymeric,–,Disulfonic acid polymer (–SO3H rich),,–,,,Baseline,1e-2 – 1e-1 / 25 (humid),0.01
H+,H+,Polymer electrolyte (amorphous),Polymeric,–,PVA–Iron Alum (uncrosslinked),,–,,,Baseline,1e-6 / 30,1.00E-06
H+,H+,Polymer electrolyte (cross-linked),Polymeric,Glycerol,PVA–Iron Alum + Glycerol,,–,,,Organic Additive,1e-5 / 30; 1.2e-3 / 100,1.00E-05
H+,H+,Polymer electrolyte (cross-linked),Polymeric,Succinic acid,PVA–Iron Alum + Succinic Acid,,–,,,Organic Additive,3e-5 / 30; 1.8e-3 / 100,3.00E-05
H+,H+,Polymer electrolyte (cross-linked),Polymeric,Glyoxal,PVA–Iron Alum + Glyoxal,,–,,,Organic Additive,5e-5 / 30; 2.38e-3 / 100,5.00E-05
Li+,Li+,Polymer (PVDF),Polymeric,–,PVDF (control),,–,,,Baseline,7.6e-5 / -5,7.60E-05
Li+,Li+,Polymer (PVDF),Polymeric,Molecular doping with PVDC (low) + SN + LiTFSI,md-PVDF-LD (10 wt% PVDC:90 wt% PVDF),,–,,,Anion Doping,~order higher than PVDF / 30,
Li+,Li+,Polymer (PVDF),Polymeric,Molecular doping with PVDC (moderate) + SN + LiTFSI,md-PVDF (2:8 PVDC:PVDF),,0.25,0.25,,Anion Doping,1.4e-3 / 25; 3.0e-4 / -5; 4.1e-3 / 80,0.0014
Li+,Li+,Polymer (PVDF),Polymeric,Molecular doping with PVDC (high) + SN + LiTFSI,md-PVDF-HD (3:7 PVDC:PVDF),,–,,,Anion Doping,2.0e-3 / 30,0.002
Na+,Na+,Natural polymer (lignin-based),Polymeric,–,LG-SPE (lignin-based polymer + Na salt),,–,,,Baseline,3.4e-4 / 25,0.00034
Na+,Na+,Gel polymer electrolyte (quasi-solid),Polymeric,SN plasticizer + EMIMBF4 + NaBF4 salt,P(VdF-HFP) + SN + EMIMBF4 + NaBF4,,–,,,Anion Doping,8.72e-3 / 30,0.00872
Na+,Na+,Polymer (PEO),Polymeric,–,PEO (SPE),,–,,,Baseline,5.5e-6 / 25,5.50E-06
Na+,Na+,Ceramic (NaSICON),NASICON,–,Na3Zr2Si2.3P0.7O11.85 (NaSICON),,–,,,Baseline,1.7e-3 / 25,0.0017
Na+,Na+,Ceramic (NaSICON),NASICON,–,Na3.4Zr2Si2.4P0.6O12 (NaSICON),,–,,,Baseline,3.4e-3 / 25,0.0034
Na+,Na+,Composite polymer–ceramic (CSE),Polymeric,–,PEO (50 wt%) / Na3Zr2Si2.3P0.7O11.85 (50 wt%),,–,,,Baseline,1.13e-5 / 25,1.13E-05
Na+,Na+,Composite polymer–ceramic (CSE),Polymeric,–,PEO (50 wt%) / Na3.4Zr2Si2.4P0.6O12 (50 wt%),,–,,,Baseline,6.4e-6 / 25,6.40E-06
Li+,Li+,Polymer electrolyte (PEO-based),Polymeric,–,"Polymer electrolyte (control, no filler)",,–,,,Baseline,1e-6 – 1e-5 / RT,1.00E-06
Li+,Li+,Polymer–ceramic composite,Polymeric,LMTO nanorods (passive filler),Polymer + LMTO nanorods (composite),,–,,,Anion Doping,1e-5 – 1e-4 / RT,1.00E-05
Li+,Li+,Ceramic oxide (LMTO),Other,–,LMTO ceramic (filler alone),,–,,,Baseline,negligible / RT,
H+,H+,Supramolecular polymer electrolyte,Polymeric,Deep eutectic solvent (DES) based on glycosyl-zwitterion with POM nanoclusters,"SPPC (Supramolecular Polymer Proton Conductor, DES-GZ/POM)",,0.12,0.12,,Anion Doping,1.07 / 25,0.00107
Li+,Li+,Halide (Li–In–Cl),Halide,–,Li3InCl6 (water-mediated synthesis),,0.35,0.35,,Baseline,2.04e-3 / 25,0.00204
Li+,Li+,Halide (Li–In–Cl),Halide,–,Li3InCl6 (water-mediated synthesis),,0.35,0.35,,Baseline,2.04e-3 / 25,0.00204
Li+,Li+,Halide (hcp-T),Halide,–,Li3HoCl6,,0.39,0.39,,Baseline,4.2e-4 / 25,0.00042
Li+,Li+,Halide (hcp-T),Halide,In3+ partial substitution,Li3Ho0.6In0.4Cl6,,0.28,0.28,,Anion Substitution,1.3e-3 / 25,0.0013
Li+,Li+,Halide (hcp-T),Halide,–,Li3YCl6,,–,0.33,,Baseline,– (~1 mS/cm from lit.),0.001
Li+,Li+,Halide (hcp-O),Halide,–,Li3YBr6,,0.31,0.31,,Baseline,2.4e-3 / 25,0.0024
Li+,Li+,Halide (hcp-O/hcp-T mixed),Halide,Br- partial substitution,Li3YCl6-xBrx (x=1.5),,0.29,0.29,,Anion Substitution,3.1e-3 / 25,0.0031
Li+,Li+,"Halide, UCl3-type (non-close-packed)",Halide,–,Li-UCl3 (LiCl–LaCl3–0.5TaCl5),,0.15,0.15,,Baseline,2.39e-3 / 25,0.00239
Na+,Na+,"Halide, UCl3-type (non-close-packed)",Halide,–,Na-UCl3 (NaCl–LaCl3–0.5TaCl5),,0.17,0.17,,Baseline,3.63e-3 / 25,0.00363
K+,K+,"Halide, UCl3-type (non-close-packed)",Halide,–,K-UCl3 (KCl–LaCl3–0.5TaCl5),,0.41,0.41,,Baseline,1.20e-4 / 25,0.00012
Ag+,Ag+,"Halide, UCl3-type (non-close-packed)",Halide,–,Ag-UCl3 (AgCl–LaCl3–0.5TaCl5),,0.11,0.11,,Baseline,4.20e-3 / 25,0.0042
Li+,Li+,"Halide, non-close-packed",Halide,–,LiGaCl3 (predicted),,0.25 (AIMD),0.25,,Baseline,3.39e-3 / 25 (AIMD),0.00339
Li+,Li+,"Halide, trigonal (P3̅m1)",Halide,–,Li3YCl6,,–,0.33,,Baseline,– (~1 mS/cm from lit.),0.001
Li+,Li+,"Halide, trigonal (cation-disordered)",Halide,Partial substitution of Y3+ with Zr4+,Li3Y0.2Zr0.6Cl6,,0.29,0.29,,Anion Substitution,1.19e-3 / 25,0.00119
Li+,Li+,"Halide, trigonal",Halide,–,Li3ErCl6,,0.36,0.36,,Baseline,3.5e-4 / 25,0.00035
Li+,Li+,Halide (hcp),Halide,–,Li3YCl6 (mechanochemical),,0.33,0.33,,Baseline,1.8e-3 / 25,0.0018
Li+,Li+,Halide (hcp),Halide,–,Li3YCl6 (solid-state synthesis),,0.4,0.4,,Baseline,6.5e-4 / 25,0.00065
Li+,Li+,Halide (hcp),Halide,Partial substitution Y3+→Zr4+,Li3Y0.2Zr0.6Cl6,,0.29,0.29,,Anion Substitution,1.19e-3 / 25,0.00119
Li+,Li+,Halide (hcp),Halide,–,Li3InCl6,,0.35,0.35,,Baseline,2.0e-3 / 25,0.002
Li+,Li+,Halide (hcp),Halide,–,Li3ScCl6,,0.29,0.29,,Baseline,1.06 / 25,0.00106
Na+,Na+,"Halide, heterogeneous (UCl3-type + amorphous domains)",Halide,Interface engineering / dual-phase composite,HSE-Na (Halide Heterogeneous Structure Electrolyte – Na+),,0.23,0.23,,Composite,2.7e-3 / 25,0.0027
Li+,Li+,"Halide, trigonal",Halide,–,Li3YbCl6,,0.36,0.36,,Baseline,3.8e-4 / 25,0.00038
Li+,Li+,"Halide, trigonal (partially disordered)",Halide,Partial substitution Yb3+→Zr4+,Li2.8Yb0.8Zr0.2Cl6,,0.29,0.29,,Anion Substitution,9.5e-4 / 25,0.00095
Li+,Li+,"Halide, monoclinic (after heat treatment)",Halide,High-level Zr4+ substitution,Li2.5Yb0.5Zr0.5Cl6,,0.24,0.24,,Anion Substitution,1.5e-3 / 25,0.0015
Li+,Li+,"Halide, trigonal",Halide,Partial substitution Yb3+→Hf4+,Li2.8Yb0.8Hf0.2Cl6,,0.3,0.3,,Anion Substitution,8.7e-4 / 25,0.00087
Li+,Li+,"Halide, monoclinic (after heat treatment)",Halide,High-level Hf4+ substitution,Li2.5Yb0.5Hf0.5Cl6,,0.25,0.25,,Anion Substitution,1.4e-3 / 25,0.0014
Li+,Li+,Halide (defect-rich),Halide,Anion engineering: F- + O2- co-substitution in Li3ZrCl6,Li2.5ZrCl5F0.5O0.5 (LZCFO),,0.28,0.28,,Co-Doping (Mixed),1.17e-3 / 30,0.00117
Li+,Li+,Halide (hcp),Halide,–,Li3ZrCl6 (reference),,0.34,0.34,,Baseline,0.62e-3 / 30,0.00062
Li+,Li+,Halide (hcp),Halide,Fully ordered cation framework,Li2ZrCl6 (ordered),,0.37 (from Arrhenius fit),0.37,,Anion Doping,2.0e-4 / 25 (from MD curve),0.0002
Li+,Li+,Halide (hcp),Halide,Partially disordered Zr sublattice,Li2ZrCl6 (disordered Zr),,0.23 (from Arrhenius fit),0.23,,Defect Engineering,1.1e-3 / 25 (from MD curve),0.0011
Li+,Li+,"Halide (orthorhombic, stacking faulted)",Halide,–,Li3HoBr6 (x=0),,0.34,0.34,,Baseline,3.2e-4 / 25,0.00032
Li+,Li+,"Halide (orthorhombic, more stacking faults)",Halide,Partial substitution Br-→I-,Li3HoBr5I (x=1),,0.28,0.28,,Anion Substitution,6.8e-4 / 25,0.00068
Li+,Li+,"Halide (orthorhombic, high stacking faults)",Halide,Partial substitution Br-→I-,Li3HoBr4I2 (x=2),,0.23,0.23,,Anion Substitution,1.2e-3 / 25,0.0012
Li+,Li+,"Halide (orthorhombic, maximum stacking faults)",Halide,Partial substitution Br-→I-,Li3HoBr3I3 (x=3),,0.2,0.2,,Anion Substitution,1.7e-3 / 25,0.0017
Li⁺,Li+,Argyrodite (cubic),Argyrodite,–,Li6PS5Cl,,0.38,0.38,,Baseline,~1.0e-3 / 25,0.001
Li⁺,Li+,Argyrodite (cubic),Argyrodite,–,Li6PS5Br,,–,0.417,,Baseline,1.40e-3 / 25,0.0014
Li⁺,Li+,Argyrodite (cubic),Argyrodite,–,Li6PS5I,,–,0.419,,Baseline,9.6e-4 / 25,0.00096
Li⁺,Li+,Argyrodite composite,Argyrodite,Excess LiCl doping,Li6PS5Cl·LiCl,,0.29,0.29,,Additive / Excess,5.3e-4 / RT,0.00053
Li⁺,Li+,"Halide (hexagonal close packed Cl⁻, P3̅m1)",Halide,High concentration of stacking faults and Li defect layers (mechanochemical synthesis),Li₃YCl₆ (BM-LYC),,0.41 ± 0.006,0.41,25,Anion Doping,0.49 mS·cm⁻¹ / 25 °C,0.00049
Li⁺,Li+,"Halide (hexagonal close packed Cl⁻, P3̅m1)",Halide,Lower stacking fault concentration; multiphasic sample,Li₃YCl₆ (SS-LYC),,0.47 ± 0.004,0.47,25,Defect Structure,0.067 mS·cm⁻¹ / 25 °C,6.70E-05
Li⁺,Li+,"Halide (hcp, P3m1)",Halide,–,Li₂ZrCl₆ (LZC),,0.424,0.424,25,Baseline,4.13 mS·cm⁻¹ / 25 °C,0.00413
Li⁺,Li+,"Halide (hcp, P3m1) with lattice extension",Halide,I⁻ substitution for Cl⁻ expands lattice and enhances disorder,"Li₂ZrCl₅I (LZCI, x=1)",,0.32,0.32,25,Anion Substitution,13.6 mS·cm⁻¹ / 25 °C,0.0136
Li⁺,Li+,"Halide (layered, P2₁/c for hydrate)",Halide,– (fully hydrated),Li₃InCl₆ hydrate (Li₃InCl₆·2H₂O),,≈3 (hydrate region),,25,Reference,3.5×10⁻⁷ S·cm⁻¹ / 25 °C,3.50E-07
Li⁺,Li+,Halide (layered),Halide,"Partial dehydration phase, grain boundary formation",Li₃InCl₆ sub-hydrate (Li₃InCl₆·0.5H₂O),,–,,,Interface,Conductivity increases drastically during dehydration; activation energy drops to ~2 eV in sub-hydrate region,
Li⁺,Li+,Halide (C2/m for anhydrous),Halide,–,Li₃InCl₆ (anhydrous),,≈0.3 after cool-down,0.3,25,Baseline,1.1×10⁻³ S·cm⁻¹ / 25 °C,0.0011
Li⁺,Li+,"Halide (hcp, P3̅m1)",Halide,–,Li₂ZrCl₆ (LZC),,0.424,0.424,30,Baseline,4.13 mS·cm⁻¹ / 25 °C,0.00413
Li⁺,Li+,Halide nanocomposite (hcp Li₂ZrCl₆ + nano ZrO₂),Halide,Interfacial superionic conduction via O-substituted interphase,ZrO₂–2Li₂ZrCl₆ (HNSE),,0.31,0.31,30,Anion Doping,1.1 mS·cm⁻¹ / 30 °C,0.0011
Li⁺,Li+,Halide nanocomposite,Halide,External ZrO₂ nanoparticles (~20 nm) mixed with Li₂ZrCl₆,nZrO₂–2Li₂ZrCl₆ (control),,–,,30,Anion Doping,0.6 mS·cm⁻¹ / 30 °C,0.0006
Na⁺,Na+,Halide nanocomposite,Halide,Interfacial conduction,0.13ZrO₂–0.61NaCl–0.26Na₂ZrCl₆,,–,,30,Interface,0.11 mS·cm⁻¹ / 30 °C,0.00011
Li⁺,Li+,Halide nanocomposite (fluorinated),Halide,F-substitution plus interfacial conduction,ZrO₂–2Li₂ZrCl₅F (HNSE-F),,–,,30,Anion Substitution,0.49 mS·cm⁻¹ / 30 °C,0.00049
Li⁺,Li+,Halide nanocomposite,Halide,SnO₂ nanograins,SnO₂–2Li₂ZrCl₆ (HNSE),,–,,30,Nanostructure,1.6 mS·cm⁻¹ / 30 °C,0.0016
Li⁺,Li+,Halide nanocomposite,Halide,Al₂O₃ nanograins,Al₂O₃–3Li₂ZrCl₆ (HNSE),,–,,30,Nanostructure,0.88 mS·cm⁻¹ / 30 °C,0.00088
Li⁺,Li+,Halide nanocomposite,Halide,Fe³⁺ substitution in Li₂ZrCl₆ plus ZrO₂ interfacial conduction,0.75ZrO₂–Li₂.₂₅Zr₀.₇₅Fe₀.₂₅Cl₆ (HNSE-Fe),,–,,30,Anion Substitution,1.4 mS·cm⁻¹ / 30 °C,0.0014
Li⁺,Li+,Halide (trigonal P3̅m1),Halide,–,Li₃ErCl₆ (x=0),,–,,25,Baseline,8.7×10⁻⁵ / 25 °C,8.70E-05
Li⁺,Li+,Halide (phase I),Halide,Zr⁴⁺ substitution,Li₂.9Er₀.9Zr₀.1Cl₆ (x=0.1),,–,,25,Anion Substitution,3.6×10⁻⁴ / 25 °C,0.00036
Li⁺,Li+,Halide (phase II Li3LuCl6-type),Halide,Zr⁴⁺ substitution,Li₂.8Er₀.8Zr₀.2Cl₆ (x=0.2),,–,,25,Anion Substitution,7.7×10⁻⁴ / 25 °C,0.00077
Li⁺,Li+,"Halide (phase III, new)",Halide,Zr⁴⁺ substitution (max conductivity),Li₂.633Er₀.633Zr₀.367Cl₆ (x=0.367),,–,,25,Anion Substitution,1.1×10⁻³ / 25 °C,0.0011
Li⁺,Li+,"Halide (phase III, Y system)",Halide,Zr⁴⁺ substitution,Li₂.5Y₀.5Zr₀.5Cl₆ (x=0.5),,0.33,0.33,25,Anion Substitution,1.4×10⁻³ / 25 °C,0.0014
Li⁺,Li+,Argyrodite (F-43m),Argyrodite,–,Li₆PS₅Cl (x=0),,0.34 (EIS); 0.35 (PFG),0.34,25,Baseline,2.5 mS·cm⁻¹ / 25 °C,0.0025
Li⁺,Li+,Argyrodite (F-43m),Argyrodite,Halide-rich solid solution,Li₅.₇₅PS₄.₇₅Cl₁.₂₅ (x=0.25),,0.33 (EIS); 0.343 (PFG),0.33,25,Anion Substitution,4.2 mS·cm⁻¹ / 25 °C,0.0042
Li⁺,Li+,Argyrodite,Argyrodite,Halide-rich,Li₅.₆₂₅PS₄.₆₂₅Cl₁.₃₇₅ (x=0.375),,0.31 (EIS); 0.320 (PFG),0.31,25,Anion Substitution,5.6 mS·cm⁻¹ / 25 °C,0.0056
Li⁺,Li+,Argyrodite (F-43m),Argyrodite,End-member halide-rich,Li₅.₅PS₄.₅Cl₁.₅ (x=0.5),,0.29 (EIS/PFG),0.29,25,Anion Substitution,"9.4 mS·cm⁻¹ / 25 °C (cold-pressed); 12.0 mS·cm⁻¹ / 25 °C (sintered 550 °C, 10 min)",0.0094
Li⁺,Li+,Argyrodite (F-43m),Argyrodite,Halide-rich,Li₅.₄₅PS₄.₄₅Cl₁.₅₅,,,,25,Anion Substitution,5.9 mS·cm⁻¹ / 25 °C,0.0059
Li⁺,Li+,Argyrodite (F-43m),Argyrodite,Halide-rich,Li₅.₄PS₄.₄Cl₁.₆,,,,25,Anion Substitution,3.3 mS·cm⁻¹ / 25 °C,0.0033
Li⁺,Li+,Sulfide glass-ceramic (triclinic P1),Amorphous,–,Li₇P₃S₁₁ (pristine),,–,,25,Baseline,0.43 mS·cm⁻¹ / 25 °C,0.00043
Li⁺,Li+,Sulfide glass-ceramic,Amorphous,0.5 M AgI doping/mixing,Li₇Ag₀.₂₅P₃S₁₁I₀.₂₅ (270 °C),,–,,25,Anion Doping,0.48 mS·cm⁻¹ / 25 °C,0.00048
Li⁺,Li+,Sulfide glass-ceramic,Amorphous,0.2 M AgI doping/mixing (optimum),Li₇Ag₀.₁P₃S₁₁I₀.₁ (270 °C),,0.23,0.23,25,Anion Doping,1.35 mS·cm⁻¹ / 25 °C; 7.9 mS·cm⁻¹ at 100 °C,0.00135
Li⁺,Li+,Sulfide glass-ceramic,Amorphous,0.1 M AgI doping/mixing,Li₇Ag₀.₀₅P₃S₁₁I₀.₀₅ (270 °C),,–,,25,Anion Doping,0.83 mS·cm⁻¹ / 25 °C,0.00083
Li⁺,Li+,Sulfide glass-ceramic,Amorphous,AgCl-doped,Li₇Ag₀.₁P₃S₁₁Cl₀.₁ (270 °C),,–,,270,Complex Doping,"(value not explicitly given, but at 270 °C highest among Cl-doped)",
Li⁺,Li+,Sulfide glass-ceramic,Amorphous,AgBr-doped,Li₇Ag₀.₁P₃S₁₁Br₀.₁ (270 °C),,–,,270,Interface,"(value not explicitly given, but at 270 °C improved vs pristine)",
Li⁺,Li+,Sulfide glass-ceramic,Amorphous,MnCl₂-doped,Li₇Mn₀.₁P₃S₁₁Cl₀.₂,,–,,25,Complex Doping,4.2×10⁻⁴ S·cm⁻¹ / 25 °C,0.00042
Li⁺,Li+,Sulfide glass-ceramic,Amorphous,CuCl₂-doped,Li₇Cu₀.₁P₃S₁₁Cl₀.₂,,–,,25,Complex Doping,1.3×10⁻⁴ S·cm⁻¹ / 25 °C,0.00013
Li⁺,Li+,Sulfide glass-ceramic,Amorphous,SnCl₂-doped,Li₇Sn₀.₁P₃S₁₁Cl₀.₂,,–,,25,Complex Doping,1.5×10⁻⁵ S·cm⁻¹ / 25 °C,1.50E-05
Li⁺,Li+,Halide (hcp),Halide,–,Li₂ZrCl₆,,0.3,0.3,25,Baseline,5×10⁻⁴ S·cm⁻¹ / 25 °C,0.0005
Na⁺,Na+,Halide (hcp),Halide,–,Na₂ZrCl₆,,0.4,0.4,25,Baseline,9×10⁻⁶ S·cm⁻¹ / 25 °C,9.00E-06
Cu⁺,Cu+,Halide (hcp),Halide,–,Cu₂ZrCl₆,,0.19,0.19,25,Baseline,1×10⁻² S·cm⁻¹ / 25 °C,0.01
Ag⁺,Ag+,Halide (hcp),Halide,–,Ag₂ZrCl₆,,0.24,0.24,25,Baseline,4×10⁻³ S·cm⁻¹ / 25 °C,0.004
Li⁺,Li+,Halide (trigonal P3̅m1),Halide,–,Li₂ZrCl₆,,0.3,0.3,25,Baseline,5×10⁻⁴ S·cm⁻¹ / 25 °C,0.0005
Li⁺,Li+,Halide (trigonal),Halide,0.1 S²⁻ substitution for Cl⁻,Li₂.₁ZrCl₅.₉S₀.₁,,0.36,0.36,25,Anion Substitution,7.35×10⁻⁴ / 25 °C,0.000735
Li⁺,Li+,Halide (trigonal),Halide,0.2 S²⁻ substitution for Cl⁻,Li₂.₂ZrCl₅.₈S₀.₂,,0.34,0.34,25,Anion Substitution,8.55×10⁻⁴ / 25 °C,0.000855
Li⁺,Li+,Halide (trigonal),Halide,0.3 S²⁻ substitution for Cl⁻,Li₂.₃ZrCl₅.₇S₀.₃,,0.35,0.35,25,Anion Substitution,7.90×10⁻⁴ / 25 °C,0.00079
Li⁺,Li+,β-Li₃PS₄ (no thio-LISICON II),Other,–,Li₁₀P₃S₁₂Cl (LPSCl),,0.268,0.268,,Baseline,6.0e-4 / 25,0.0006
Li⁺,Li+,thio-LISICON II (LGPS-analog),Other,–,Li₁₀P₃S₁₂Br (LPSBr),,0.288,0.288,,Baseline,1.7e-3 / 25,0.0017
Li⁺,Li+,thio-LISICON II (LGPS-analog),Other,–,Li₁₀P₃S₁₂I (LPSI),,0.209,0.209,,Baseline,2.9e-3 / 25,0.0029
Li⁺,Li+,thio-LISICON II (LGPS-analog),Other,Mixed-halide solid solution (Br/I),Li₁₀P₃S₁₂Br₀.₆I₀.₄,,0.204,0.204,,Anion Substitution,3.9e-3 / 25,0.0039
Li⁺,Li+,β-Li₃PS₄ (no thio-LISICON II),Other,–,Li₁₀P₃S₁₂Cl (LPSCl),,0.268,0.268,,Baseline,6.0e-4 / 25,0.0006
Li⁺,Li+,thio-LISICON II (LGPS-analog),Other,–,Li₁₀P₃S₁₂Br (LPSBr),,0.288,0.288,,Baseline,1.7e-3 / 25,0.0017
Li⁺,Li+,thio-LISICON II (LGPS-analog),Other,–,Li₁₀P₃S₁₂I (LPSI),,0.209,0.209,,Baseline,2.9e-3 / 25,0.0029
Li⁺,Li+,thio-LISICON II (LGPS-analog),Other,Mixed-halide solid solution (Br/I),Li₁₀P₃S₁₂Br₀.₆I₀.₄,,0.204,0.204,,Anion Substitution,3.9e-3 / 25,0.0039
Li⁺,Li+,Halide (trigonal P3̅m1),Halide,–,Li₃YCl₆ (x=0),,0.36,0.36,25,Baseline,5.0×10⁻⁴ / 25 °C,0.0005
Li⁺,Li+,Halide (trigonal),Halide,5% Hf⁴⁺ substitution for Y³⁺,Li₂.₉Y₀.₉₅Hf₀.₀₅Cl₆ (x=0.05),,0.345,0.345,25,Anion Substitution,8.7×10⁻⁴ / 25 °C,0.00087
Li⁺,Li+,Halide (trigonal),Halide,10% Hf⁴⁺ substitution for Y³⁺,Li₂.₇Y₀.₉Hf₀.₁Cl₆ (x=0.1),,0.331,0.331,25,Anion Substitution,1.49×10⁻³ / 25 °C,0.00149
Li⁺,Li+,Halide (trigonal),Halide,20% Hf⁴⁺ substitution for Y³⁺,Li₂.₅Y₀.₈Hf₀.₂Cl₆ (x=0.2),,0.338,0.338,25,Anion Substitution,1.10×10⁻³ / 25 °C,0.0011
Li⁺,Li+,Argyrodite (F-43m),Argyrodite,Halide incorporation,Li₆PS₅Cl (x=1),,0.29,0.29,25,Additive / Excess,2.5×10⁻³ / 25 °C,0.0025
Li⁺,Li+,Argyrodite,Argyrodite,Cl-rich solid solution,Li₆.₂₅PS₅.₂₅Cl₀.₇₅ (x=0.75),,0.27,0.27,25,Halide Composition,3.1×10⁻³ / 25 °C,0.0031
Li⁺,Li+,Argyrodite,Argyrodite,Cl-rich solid solution,Li₆.₅PS₅.₅Cl₀.₅ (x=0.5),,0.26,0.26,25,Halide Composition,3.5×10⁻³ / 25 °C,0.0035
Li⁺,Li+,Argyrodite,Argyrodite,Low Cl,Li₆.₈PS₅.₈Cl₀.₂ (x=0.2),,0.28,0.28,25,Halide Composition,2.8×10⁻³ / 25 °C,0.0028
Li⁺,Li+,Halide (monoclinic C2/m),Halide,–,Li₃InBr₆,,0.33,0.33,25,Baseline,2.3×10⁻³ / 25 °C,0.0023
Li⁺,Li+,Halide (monoclinic),Halide,10% Y³⁺ for In³⁺,Li₃In₀.₉Y₀.₁Br₆,,0.3,0.3,25,Isovalent Substitution,3.6×10⁻³ / 25 °C,0.0036
Li⁺,Li+,Halide (monoclinic),Halide,10% Ga³⁺ for In³⁺,Li₃In₀.₉Ga₀.₁Br₆,,0.31,0.31,25,Isovalent Substitution,3.3×10⁻³ / 25 °C,0.0033
Li⁺,Li+,Halide (orthorhombic Pnma),Halide,Lanthanide replacement,Li₃GdBr₆,,0.28,0.28,25,Anion Substitution,5.2×10⁻³ / 25 °C,0.0052
Li⁺,Li+,Halide (orthorhombic),Halide,Lanthanide replacement,Li₃TbBr₆,,0.29,0.29,25,Anion Substitution,4.8×10⁻³ / 25 °C,0.0048
Li⁺,Li+,Halide (orthorhombic),Halide,Lanthanide replacement,Li₃HoBr₆,,0.3,0.3,25,Anion Substitution,4.5×10⁻³ / 25 °C,0.0045
Li⁺,Li+,Halide (orthorhombic),Halide,Lanthanide replacement,Li₃TmBr₆,,0.31,0.31,25,Anion Substitution,4.1×10⁻³ / 25 °C,0.0041
Li⁺,Li+,Halide (orthorhombic),Halide,Lanthanide replacement,Li₃LuBr₆,,0.32,0.32,25,Anion Substitution,3.9×10⁻³ / 25 °C,0.0039
Li⁺,Li+,Halide (trigonal P3̅m1),Halide,–,Li₂ZrCl₆ (x=0),,0.35,0.35,25,Baseline,0.72×10⁻³ / 25 °C,0.00072
Li⁺,Li+,Halide (trigonal),Halide,30% Ta⁵⁺ substitution for Zr⁴⁺,Li1.7Zr0.7Ta0.3Cl6 (x=0.3),,0.29,0.29,25,Anion Substitution,1.42×10⁻³ / 25 °C,0.00142
Li⁺,Li+,Halide (trigonal),Halide,27% Ta⁵⁺ substitution for Zr⁴⁺,Li₂.₁Zr₀.₈₃Ta₀.₂₇Cl₆,,0.28,0.28,25,Anion Substitution,1.68×10⁻³ / 25 °C,0.00168
Li⁺,Li+,Halide (trigonal P3̅m1),Halide,–,Li₃ScCl₆ (x=0),,0.37,0.37,25,Baseline,0.91×10⁻³ / 25 °C,0.00091
Li⁺,Li+,Halide (trigonal),Halide,Excess LiCl (site-occupation tuning),Li₃.₂ScCl₆.₂ (x=0.2),,0.33,0.33,25,Additive / Excess,1.64×10⁻³ / 25 °C,0.00164
Li⁺,Li+,Halide (trigonal),Halide,Excess LiCl (site-occupation tuning),Li₃.₄ScCl₆.₄ (x=0.4),,0.3,0.3,25,Additive / Excess,2.10×10⁻³ / 25 °C,0.0021
Li⁺,Li+,Halide (trigonal P3̅m1),Halide,–,Li₃YCl₆ (ampule),,0.35,0.35,25,Baseline,0.72×10⁻³ / 25 °C,0.00072
Li⁺,Li+,Halide (trigonal),Halide,–,Li₃YCl₆ (mechanochemical),,0.33,0.33,25,Baseline,0.95×10⁻³ / 25 °C,0.00095
Li⁺,Li+,Halide (monoclinic C2/m),Halide,–,Li₃YBr₆ (ampule),,0.34,0.34,25,Baseline,0.84×10⁻³ / 25 °C,0.00084
Li⁺,Li+,Halide (monoclinic),Halide,–,Li₃YBr₆ (mechanochemical),,0.31,0.31,25,Baseline,1.05×10⁻³ / 25 °C,0.00105
Li⁺,Li+,NASICON (rhombohedral R-3c),NASICON,–,Li1.5Al0.5Ge1.5(PO4)3 (LAGP),,Ea(total)=0.41; Ea(grain)=0.34,0.34,,Baseline,σtotal=3.5×10⁻⁴; σgrain=6.9×10⁻⁴; σGB=7.12×10⁻⁴ / RT,0.00035
Li⁺,Li+,NASICON (R-3c),NASICON,1 mol % Sb³⁺ substitution for Ge⁴⁺,Li1.5+0.01Al0.5Sb0.01Ge1.49(PO4)3 (Sb1),,Ea(total)=0.38; Ea(grain)=0.34,0.34,,Anion Substitution,σtotal=5.4×10⁻⁴; σgrain=8.3×10⁻⁴; σGB=11.8×10⁻⁴ / RT,0.00054
Li⁺,Li+,NASICON (R-3c),NASICON,3 mol % Sb³⁺ substitution,Li1.5+0.03Al0.5Sb0.03Ge1.47(PO4)3 (Sb3),,Ea(total)=0.37; Ea(grain)=0.34,0.34,,Anion Substitution,σtotal=5.6×10⁻⁴; σgrain=10.2×10⁻⁴; σGB=12.5×10⁻⁴ / RT,0.00056
Li⁺,Li+,NASICON (R-3c),NASICON,5 mol % Sb³⁺ substitution,Li1.5+0.05Al0.5Sb0.05Ge1.45(PO4)3 (Sb5),,Ea(total)=0.36; Ea(grain)=0.35,0.35,,Anion Substitution,σtotal=6.0×10⁻⁴; σgrain=14.1×10⁻⁴; σGB=17.9×10⁻⁴ / RT,0.0006
Li⁺,Li+,NASICON (R-3c),NASICON,7 mol % Sb³⁺ substitution,Li1.5+0.07Al0.5Sb0.07Ge1.43(PO4)3 (Sb7),,Ea(total)=0.36; Ea(grain)=0.34,0.34,,Anion Substitution,σtotal=7.7×10⁻⁴; σgrain=15.2×10⁻⁴; σGB=24.1×10⁻⁴ / RT,0.00077
Li⁺,Li+,NASICON (rhombohedral),NASICON,–,Li1.3Al0.3Ti1.7(PO4)3 (baseline),,0.36,0.36,25,Baseline,2.1×10⁻⁴ / 25 °C,0.00021
Li⁺,Li+,NASICON,NASICON,0.05 Zr⁴⁺ substitution for Ti⁴⁺,Li1.3Al0.3Ti1.65Zr0.05(PO4)3,,0.34,0.34,25,Anion Substitution,3.4×10⁻⁴ / 25 °C,0.00034
Li⁺,Li+,NASICON,NASICON,0.05 V⁵⁺ substitution for Ti⁴⁺,Li1.3Al0.3Ti1.65V0.05(PO4)3,,0.35,0.35,25,Anion Substitution,3.1×10⁻⁴ / 25 °C,0.00031
Li⁺,Li+,NASICON,NASICON,0.05 Co²⁺ substitution,Li1.3Al0.3Ti1.65Co0.05(PO4)3,,0.35,0.35,25,Anion Substitution,2.9×10⁻⁴ / 25 °C,0.00029
Li⁺,Li+,NASICON,NASICON,0.05 Cu²⁺ substitution,Li1.3Al0.3Ti1.65Cu0.05(PO4)3,,0.36,0.36,25,Anion Substitution,2.7×10⁻⁴ / 25 °C,0.00027
Li⁺,Li+,NASICON,NASICON,0.05 Sn⁴⁺ substitution,Li1.3Al0.3Ti1.65Sn0.05(PO4)3,,0.35,0.35,25,Anion Substitution,2.8×10⁻⁴ / 25 °C,0.00028
Li⁺,Li+,NASICON (rhombohedral),NASICON,–,Li₁.₃Al₀.₃Ti₁.₇(PO₄)₃ (NASICON baseline),,0.36,0.36,25,Baseline,2.1×10⁻⁴ / 25 °C,0.00021
Li⁺,Li+,NASICON,NASICON,0.2 As⁵⁺ substitution for Ti⁴⁺,Li₁.₃Al₀.₃As₀.₂Ti₁.₅(PO₄)₃ (As-doped NASICON),,0.32,0.32,25,Anion Substitution,3.8×10⁻⁴ / 25 °C,0.00038
Li⁺,Li+,NASICON–glass composite,NASICON,As-doped + 3 wt% lithium phosphate glass additive,"LAAs₀.₂TP-G (NASICON–glass composite, 3 wt% glass)",,0.29,0.29,25,Additive / Excess,5.2×10⁻⁴ / 25 °C,0.00052
Na⁺,Na+,NASICON-type,NASICON,"Tri-site co-doping: 3% K⁺ for Na⁺, 0.05 Al³⁺ for Ti⁴⁺, 0.05 (SiO₄) for (PO₄) + conductive carbon coating",Na₀.₉₇K₀.₀₃Ti₁.₉₅Al₀.₀₅(PO₄)₂.₉₅(SiO₄)₀.₀₅/C (NTP-KAS),,–,,,Interface,–,
Na⁺,Na+,NASICON-type,NASICON,–,Na₂TiV(PO₄)₃/C (NTVP),,–,,,Baseline,–,
Na⁺,Na+,NASICON-type,NASICON,Co²⁺ substitution for Ti⁴⁺+V³⁺ plus rGO conductive additive,Na₃Co₂/₃Ti₂/₃V₂/₃(PO₄)₃/C/rGO (NCTVP),,–,,,Additive / Excess,–,
Na⁺,Na+,NASICON-type,NASICON,–,Na₄VMn(PO₄)₃/C (baseline),,–,,,Baseline,"2.15×10⁻³ (electronic, four-probe) / RT",0.00215
Na⁺,Na+,NASICON-type,NASICON,0.1 W⁶⁺ substitution for Mn²⁺,Na₃.₆VMn₀.₉W₀.₁(PO₄)₃/C (VMW-0.1),,–,,,Anion Substitution,"4.27×10⁻³ (electronic, four-probe) / RT",0.00427
Na⁺,Na+,NASICON-type,NASICON,0.2 W⁶⁺ substitution for Mn²⁺,Na₃.₂VMn₀.₈W₀.₂(PO₄)₃/C (VMW-0.2),,–,,,Anion Substitution,"3.95×10⁻³ (electronic, four-probe) / RT",0.00395
Li⁺,Li+,Halide (trigonal),Halide,–,Li₂ZrCl₆ (baseline),,0.356,0.356,25,Baseline,0.48×10⁻³ / 25 °C,0.00048
Li⁺,Li+,Halide (trigonal),Halide,Rare earth Dy³⁺ doping + Ta⁵⁺ substitution,Li₂.₁Zr₀.₈Dy₀.₁₅Ta₀.₀₅Cl₆ (LZDTC),,0.272,0.272,25,Anion Substitution,1.67×10⁻³ / 25 °C,0.00167
Li⁺,Li+,Halide (trigonal),Halide,Rare earth Ce³⁺ doping + Ta⁵⁺ substitution,Li₂.₁Zr₀.₈Ce₀.₁₅Ta₀.₀₅Cl₆,,0.279,0.279,25,Anion Substitution,1.54×10⁻³ / 25 °C,0.00154
Li⁺,Li+,Halide (amorphous–crystalline composite),Halide,"Multiple-cation (Ta, Zr, Al, Ca) doped LaCl₃-based system",HELa0.5: 0.5LiCl–xLaCl₃(TaCl₅·ZrCl₄·AlCl₃·CaCl₂)₁/₄(1–x),,0.34,0.34,25,Tm Doping,0.82×10⁻³ / 25 °C,0.00082
Na⁺,Na+,Tetragonal (superionic),Other,–,Na₃SbS₄ (baseline),,0.31,0.31,25,Baseline,0.4×10⁻³ / 25 °C,0.0004
Na⁺,Na+,Tetragonal,Other,Iso-valent V⁵⁺ for Sb⁵⁺,Na₃Sb₁₋ₓVₓS₄ (x≤0.2),,0.3,0.3,25,Isovalent Substitution,0.6×10⁻³ / 25 °C (x=0.1),0.0006
Na⁺,Na+,Tetragonal,Other,Iso-valent Nb⁵⁺ for Sb⁵⁺,Na₃Sb₁₋ₓNbₓS₄ (x≤0.2),,0.3,0.3,25,Isovalent Substitution,0.5×10⁻³ / 25 °C (x=0.1),0.0005
Na⁺,Na+,Tetragonal,Other,Iso-valent Ta⁵⁺ for Sb⁵⁺,Na₃Sb₁₋ₓTaₓS₄ (x≤0.2),,0.31,0.31,25,Isovalent Substitution,0.48×10⁻³ / 25 °C (x=0.1),0.00048
Na⁺,Na+,Tetragonal (Na₃SbS₄-type),Other,W⁶⁺ supervalent substitution for Sb⁵⁺ creating Na vacancies,Na₂.₉Sb₀.₉W₀.₁S₄,,"Ea,bulk 0.11; Ea,total 0.17–0.20",0.17,130,Anion Substitution,σbulk 96 mS·cm⁻¹ / 293 K; σtotal ≈10 mS·cm⁻¹ / 293 K; σbulk 1.8 mS·cm⁻¹ / –130 °C,0.096
Li⁺,Li+,Cubic argyrodite (F-43m),Argyrodite,Bi + F dual-doping (BiF₃ replacing part of LiCl and P₂S₅),Li₅.₅₄P₀.₉₈Bi₀.₀₂S₄.₅Cl₁.₄₄F₀.₀₆ (LPBiSClF₀.₀₆),,0.28,0.28,,Re Doping,5.37 mS·cm⁻¹ / RT,0.00537
K⁺,K+,Cubic K₃SbS₄ (I4̅3m),Other,Cl⁻ doping at S sites inducing ~4.17% K-vacancies,K₂.875SbS₃.875Cl₀.125 (2v-2Cl),,0.12,0.12,,Anion Doping,14.8 mS·cm⁻¹ / 300 K,0.0148
K⁺,K+,Cubic K₃SbS₄ (I4̅3m),Other,Cl⁻ doping at S sites inducing ~2.08% K-vacancies,K₂.9375SbS₃.9375Cl₀.0625 (1v-1Cl),,0.13,0.13,,Anion Doping,≈10⁻² S·cm⁻¹ (predicted); Dₖ~6.91×10⁻⁶ cm²·s⁻¹ at 1000 K,
Zn²⁺ (protective layer for Zn anode in AZIBs),Zn²+,NASICON (R3c),NASICON,–,Na₃V₂(PO₄)₃ (NVP),,–,,,Baseline,–,
Li⁺,Li+,Glassy sulfide,Amorphous,LiI doping + SiS₂ substitution (P:Si=6),"75Li₂S–25P₂S₅ + 40 mol% LiI (Si-doped, P:Si=6)",,0.253,0.253,25,Anion Substitution,2.21×10⁻³ / 25 °C,0.00221
Li⁺,Li+,Glassy sulfide,Amorphous,LiI doping (no Si),"75Li₂S–25P₂S₅ + 40 mol% LiI (without Si, “blank”)",,~0.30,0.3,25,Anion Doping,~1.0×10⁻³ / 25 °C,0.001
Li⁺,Li+,Argyrodite + glass composite (C:G=7),Argyrodite,Glass filler (P:Si=6),"Li₅.₄PS₄.₄Cl₁.₆ (argyrodite, composite)",,–,,25,Anion Doping,~6.0×10⁻³ / 25 °C,0.006
Li⁺,Li+,Glassy sulfide (monomer-rich Li₃PS₄–Li₄SiS₄ network),Amorphous,Halogen doping with LiI (40 mol%) + partial substitution of P₂S₅ by SiS₂ to suppress Li₂Sₓ formation,0.6((75+0.5x)Li₂S-(25-0.5x)P₂S₅-xSiS₂)-40LiI (optimal P:Si=6 composition),,0.253,0.253,,Anion Substitution,2.21e-3 / 25,0.00221
Li⁺,Li+,Glassy sulfide,Amorphous,"– (no halogen, no Si doping)",75Li₂S–25P₂S₅ (blank glassy electrolyte),,–,,,Anion Doping,0.46e-3 / 25,0.00046
Li⁺,Li+,Argyrodite crystalline sulfide,Argyrodite,Cl⁻ as intrinsic halide; no extra doping (reference state-of-the-art),Li₆PS₅Cl (argyrodite),,–,,,Anion Substitution,2.04e-3 / 25,0.00204
Li⁺,Li+,Argyrodite crystalline sulfide (high-Cl content),Argyrodite,Intrinsic high Cl⁻ content,Li₅.₄PS₄.₄Cl₁.₆ (high-Cl argyrodite),,–,,,Halide Composition,7.31e-3 / 25 (before composite),0.00731
Li⁺,Li+,Oxide polycrystalline (monoclinic C/2c),Other,– (baseline),LiTa₂PO₈ (LTPO),,0.44,0.44,,Reference,σ_bulk 1.99e-3 / 25; σ_total 1.3e-5 / 25,0.00199
Li⁺,Li+,Oxide polycrystalline,Other,LiF sintering additive (removed on final sintering),LiTa₂PO₈–0.15LiF (LTPO–LiF),,–,,,Additive / Excess,σ_total 7.3e-5 / 25,7.30E-05
Li⁺,Li+,Oxide polycrystalline (Hf-doped),Other,Hf⁴⁺ doping (0.05 mol) at Ta sites,Li₁.₀₅Hf₀.₀₅Ta₁.₉₅PO₈ (LHTPO),,0.35,0.35,,Cation Doping,σ_bulk 1.72e-3 / 25; σ_total 4.3e-4 / 25,0.00172
Li⁺,Li+,Oxide polycrystalline (Hf-doped + LiF sintering),Other,Hf⁴⁺ doping + LiF sintering additive,Li₁.₀₅Hf₀.₀₅Ta₁.₉₅PO₈–0.15LiF (LHTPO–LiF),,0.35,0.35,,Additive / Excess,σ_total 7.9e-4 / 25,0.00079
Li⁺,Li+,Halide,Halide,F⁻ substitution (dual-halogen),Li₃InCl₄.₈F₁.₂,,–,,,Anion Substitution,5.1e-4 / 25,0.00051
Li⁺,Li+,Sulfide (argyrodite-like),Argyrodite,Cl⁻ content x=1.5 (size-controlled particles),Li₅.₅PS₄.₅Cl₁.₅,,–,,,Unclassified,4.98e-3 / 25,0.00498
Na⁺,Na+,Halide (double perovskite-like chloride),Halide,Sm and Ta substitution in Na₃Cl₆ framework,Na₀.₈₆SmTa₀.₄₃Cl₆,,0.27,0.27,,Anion Substitution,2.8e-3 / 25,0.0028
Na⁺,Na+,Halide (double perovskite-like chloride),Halide,La and Ta substitution,NaLa₀.₉₅Ta₀.₄₃Cl₆,,0.3,0.3,,Anion Substitution,2.5e-3 / 25,0.0025
Na⁺,Na+,Halide (double perovskite-like chloride),Halide,Ce and Ta substitution,NaCe₀.₈₃Ta₀.₅Cl₆,,0.29,0.29,,Anion Substitution,2.3e-3 / 25,0.0023
Na⁺,Na+,Halide (double perovskite-like chloride),Halide,Nd and Ta substitution,NaNd₀.₈₃Ta₀.₅Cl₆,,0.28,0.28,,Anion Substitution,2.1e-3 / 25,0.0021
Li⁺,Li+,"Halide (fluoride, predicted)",Halide,– (screened structure),Li₄ZrF₈,,–,,,Reference,Predicted σ >10⁻³ / 25 (AIMD),0.001
Li⁺,Li+,"Halide (bromide, predicted)",Halide,– (screened structure),Li₃ErBr₆,,–,0.325,,Reference,–,
Li⁺,Li+,"Halide (iodide, predicted)",Halide,– (screened structure),Li₂ZnI₄,,–,,,Reference,Predicted σ >10⁻³ / 25 (AIMD),0.001
Ag⁺,Ag+,Delafossite oxide,Other,"– (stoichiometric, perfect crystal)",AgFeO₂ (delafossite),,"0.374 (O–O), 0.412 (O–Fe–O)",0.374,,Reference,0.333 / 800 K,
Ag⁺,Ag+,Delafossite oxide,Other,Ag-vacancy defects introduced,"AgFeO₂ (delafossite, Ag-deficient)",,"0.374 (O–O), 0.412 (O–Fe–O)",0.374,,Defect / Vacancy,0.049 / 600 K,
Li⁺,Li+,Sulfide,Other,–,Li₅B₇S₁₃,,–,0.267,,Baseline,7.4e-2 / 25 °C (predicted RT),0.074
Li⁺,Li+,Halide,Halide,–,Li₃ErCl₆,,–,0.351,,Baseline,3e-4 / 25 °C (predicted RT),0.0003
Li⁺,Li+,Sulfide,Other,–,Li₂B₂S₅,,–,0.32,,Baseline,9.7e-3 / 25 °C (predicted RT),0.0097
Li⁺,Li+,Sulfide,Other,–,LiAlS₂,,0.333,0.333,,Baseline,5.84e-4 / 25,0.000584
Li⁺,Li+,Halide,Halide,–,Li₃ErBr₆,,–,0.325,,Baseline,–,
Li⁺,Li+,Sulfide,Other,–,Li₂GePbS₄,,0.373,0.373,,Baseline,4.81e-4 / 25,0.000481
Li⁺,Li+,Sulfide,Other,–,LiBiS₂,,0.194,0.194,,Baseline,1.73e-4 / 25,0.000173
Li⁺,Li+,Other,Other,–,RbLi₆B₂O₆F,,0.367,0.367,,Baseline,1.29e-4 / 25,0.000129
Li⁺,Li+,Other,Other,–,BaLi(BS₂)₃,,0.348,0.348,,Baseline,1.20e-4 / 25,0.00012
Li⁺,Li+,Halide,Halide,–,Li₂VCl₅,,0.39,0.39,,Baseline,"9.79e-5 / 35 (EIS, experimental)",9.79E-05
Li⁺,Li+,Halide,Halide,–,LiGaI₄,,0.48,0.48,,Baseline,"1.67e-5 / 35 (EIS, experimental)",1.67E-05
Li⁺,Li+,Oxide (predicted),Other,–,Li₄.₅TiO₃.₂₅,,–,,,Baseline,4.399e-2 / 25 (AIMD),0.04399
Li⁺,Li+,Phosphate (predicted),Other,–,Li₆V₃Fe(PO₄)₆,,–,,,Baseline,1.182e-2 / 25 (AIMD),0.01182
Li⁺,Li+,Halide (predicted),Halide,–,Li₂ZnBr₄,,–,,,Baseline,3.000e-2 / 25 (AIMD),0.03
Li⁺,Li+,Halide (predicted),Halide,–,LiGaBr₄,,–,,,Baseline,2.819e-2 / 25 (AIMD),0.02819
Li⁺/Na⁺,Li+,Halide fluoride (predicted),Halide,–,Na₂.₅Li₂.₂₅Sc₂F₁₂,,–,,,Baseline,2.25e-3 / 25 (AIMD),0.00225
Li⁺/Na⁺,Na+,Halide fluoride (predicted),Halide,–,Na₂.₅Li₂.₂₅Sc₂F₁₂,,–,,,Baseline,2.25e-3 / 25 (AIMD),0.00225
Li⁺,Li+,Halide (tetragonal P42/m),Halide,–,LiSbCl₆ (LSC),,0.16 (c-axis dominant),0.16,,Baseline,"6.97e-2 / 25 (AIMD, predicted)",0.0697
Li⁺,Li+,Thiophosphate (LGPS-type),Other,–,Li₁₀GeP₂S₁₂ (x=0),,~0.21,0.21,,Baseline,~1.2e-2 / 25 (exp.),0.012
Li⁺,Li+,Thiophosphate (LGPS-type),Other,Partial Ge→Sn substitution,Li₁₀Ge₀.₆₇Sn₀.₃₃P₂S₁₂,,~0.24,0.24,,Anion Substitution,~6.0e-3 / 25 (exp.),0.006
Li⁺,Li+,Thiophosphate (LGPS-type),Other,Higher Sn substitution,Li₁₀Ge₀.₃₃Sn₀.₆₇P₂S₁₂,,~0.27,0.27,,Anion Substitution,~2.5e-3 / 25 (exp.),0.0025
Li⁺,Li+,Thiophosphate (LGPS-type),Other,Full Ge→Sn substitution,Li₁₀SnP₂S₁₂ (x=1),,~0.30,0.3,,Anion Substitution,~1.0e-3 / 25 (exp.),0.001
Li⁺,Li+,Argyrodites,Argyrodite,–,Li₆PS₅Cl,,0.11–0.16,0.11,,Baseline,– (only D: 0.7e-6 cm²/s @300 K; 5–7e-6 cm²/s @600 K),7.00E-07
Li⁺,Li+,Argyrodites,Argyrodite,–,Li₆PS₅Br,,0.21–0.30,0.21,,Baseline,~1.0e-3 / 25,0.001
Li⁺,Li+,Argyrodites,Argyrodite,–,Li₆PS₅I,,~0.47,0.47,,Baseline,~1.0e-6 / 25,1.00E-06
Li⁺,Li+,Argyrodites,Argyrodite,Mixed halide (Cl/Br),Li₆PS₅Cl₀.₅Br₀.₅,,~0.30,0.3,,Anion Substitution,~1.0e-3 / 25,0.001
Li⁺,Li+,Argyrodites,Argyrodite,Mixed halide (Br/I),Li₆PS₅Br₀.₅I₀.₅,,0.34,0.34,,Anion Substitution,5.77e-4 / 25 (exp.),0.000577
Li⁺,Li+,Argyrodites,Argyrodite,Anion disorder studied computationally,Li₆PS₅Cl,,0.11–0.16,0.11,,Anion Doping,– (only D: 0.7e-6 cm²/s @300 K; 5–7e-6 cm²/s @600 K),7.00E-07
Li⁺,Li+,Argyrodites,Argyrodite,Anion disorder studied computationally,Li₆PS₅Br,,0.21–0.30,0.21,,Anion Doping,~1.0e-3 / 25,0.001
Li⁺,Li+,Argyrodites,Argyrodite,Anion disorder studied computationally,Li₆PS₅I,,~0.47,0.47,,Anion Doping,~1.0e-6 / 25,1.00E-06
Li⁺,Li+,Polymer (polythiourea),Polymeric,LiClO₄-doped PTU1,PTU1 + LiClO₄ (PSE1),,0.28,0.28,,Polymer Composite,1.23e-4 / 60,0.000123
Li⁺,Li+,Polymer (polythiourea),Polymeric,LiClO₄-doped PTU2,PTU2 + LiClO₄ (PSE2),,0.27,0.27,,Polymer Composite,1.45e-4 / 60,0.000145
Li⁺,Li+,Polymer (polythiourea),Polymeric,LiClO₄-doped PTU3,PTU3 + LiClO₄ (PSE3),,0.25,0.25,,Polymer Composite,1.62e-4 / 60,0.000162
Li⁺,Li+,Inorganic nanofiber,Other,"Li,F codoping in hydroxyapatite lattice","Li-HA-F nanofiber (Li,F-doped hydroxyapatite)",,–,,,Co-Doping (Cation),1.26e-2 / 25 (exp.),0.0126
Li⁺,Li+,Polymer composite,Polymeric,PEO-LiTFSI matrix reinforced with Li-HA-F nanofiber,Composite solid electrolyte (CSE: PEO-LiTFSI + Li-HA-F nanofiber),,0.23,0.23,,Polymer,4.0e-4 / 30 (exp.),0.0004
Li⁺,Li+,Inorganic nanofiber,Other,"Li,F codoping in hydroxyapatite lattice","Li-HA-F nanofiber (Li,F-doped hydroxyapatite)",,–,,,Co-Doping (Cation),1.26e-2 / 25 (exp.),0.0126
Li⁺,Li+,Polymer composite,Polymeric,PEO-LiTFSI matrix reinforced with Li-HA-F nanofiber,Composite solid electrolyte (CSE: PEO-LiTFSI + Li-HA-F nanofiber),,0.23,0.23,,Polymer,4.0e-4 / 30 (exp.),0.0004
Li⁺,Li+,Polymer composite with superionic filler,Polymeric,PVDF-LiTFSI matrix reinforced with Li-NC soft filler,Li-NC soft filler in PVDF + LiTFSI (TDCT),,0.146,0.146,,Polymer,2.5e-4 / 30 (exp.),0.00025
Na⁺,Na+,Thiophosphate,Other,–,Na₃PS₄ (tetragonal),,0.49,0.49,,Baseline,2.6e-5 / 25 (exp.),2.60E-05
Na⁺,Na+,Thiophosphate (c-Na₃PS₄),Other,–,"Na₃PS₄ (cubic, undoped)",,0.39,0.39,,Baseline,2.2e-4 / 25 (exp.),0.00022
Na⁺,Na+,Thiophosphate (cubic),Other,Ca²⁺ substitution on Na-site (vacancy creation),Na₂.₇₃₀Ca₀.₁₃₅PS₄ (Ca-doped),,0.36,0.36,,Defect / Vacancy,9.4e-4 / 25 (exp.),0.00094
Na⁺,Na+,Thiophosphate-type chalcogenide,Other,–,Na₃SbS₄ (tetragonal),,0.28,0.28,,Baseline,8.9e-5 / 25 (exp.),8.90E-05
Na⁺,Na+,Thiophosphate-type chalcogenide,Other,Partial S→Se substitution,Na₃SbS₃Se (cubic),,0.21,0.21,,Anion Substitution,3.75e-4 / 25 (exp.),0.000375
Na⁺,Na+,Thiophosphate-type chalcogenide,Other,Higher Se substitution,Na₃SbS₂Se₂ (cubic),,0.19,0.19,,Anion Substitution,2.80e-4 / 25 (exp.),0.00028
Li⁺,Li+,Halide (Li₃InCl₆),Halide,–,Li₃InCl₆,,–,0.29,,Baseline,~1e-3 / 25 °C (exp. literature),0.001
Li⁺,Li+,"New iodide-based sulfide (Pnma space group, derived from β-Li₃PS₄ + LiI)",Halide,Incorporation of LiI into Li₃PS₄ lattice,Li₇P₂S₈I,,–,,,Additive / Excess,6.3e-4 / 25 (exp.),0.00063
Na⁺,Na+,Sulfide (tetragonal),Other,–,Na₃SbS₄,,–,,,Baseline,0.34e-3 / 30,0.00034
Na⁺,Na+,Glass-ceramic sulfide,Amorphous,I⁻ incorporation (NaI),0.1NaI·0.9Na₃SbS₄,,~0.2–0.3,0.2,,Additive / Excess,0.74e-3 / 30,0.00074
Na⁺,Na+,Glass-ceramic sulfide,Amorphous,Br⁻ incorporation,0.1NaBr·0.9Na₃SbS₄,,0.33,0.33,,Additive / Excess,0.30e-3 / 30,0.0003
Li⁺,Li+,Halide (hcp),Halide,–,Li₃YCl₆,,0.70 / 0.22,0.22,,Baseline,"1.4e-4 / 25 °C; Ea=0.70 (<130 °C), Ea=0.22 (>130 °C); extrapolated σRT ≈ 2.9e-2",0.00014
Li⁺,Li+,Halide (mixed phase),Halide,Partial substitution of In³⁺ for Y³⁺,Li₃Y₀.₅In₀.₅Cl₆,,0.3,0.3,,Anion Substitution,1.42e-3 / 25 (exp.),0.00142
Li⁺,Li+,Halide (ccp),Halide,Full substitution of In³⁺ for Y³⁺,Li₃InCl₆,,–,0.29,,Anion Substitution,~1e-3 / 25 °C (exp. literature),0.001
Li⁺,Li+,Complex hydride lithium superionic conductor,Other,–,0.7Li(CB₉H₁₀)–0.3Li(CB₁₁H₁₂),,0.29,0.29,,Baseline,6.7e-3 / 25 (exp.),0.0067
Na⁺,Na+,Sulfide glass (orthothiophosphate),Amorphous,–,Na₃PS₄ glass,,0.47 (47 kJ mol⁻¹),0.47,,Baseline,6.0e-6 / 25 (exp.),6.00E-06
Na⁺,Na+,Sulfide glass-ceramic (cubic Na₃PS₄ stabilized),Amorphous,–,Na₃PS₄ glass-ceramic (cubic),,0.27 (27 kJ mol⁻¹),0.27,,Baseline,2.0e-4 / 25 (exp.),0.0002
Na⁺,Na+,Sulfide glass-ceramic (low-temp tetragonal Na₃PS₄),Amorphous,–,Na₃PS₄ glass-ceramic (tetragonal),,–,,,Baseline,1.0e-6 / 25 (exp.),1.00E-06
Li⁺,Li+,Pliable halide–fluoride glass electrolyte,Halide,–,3LiCl–GaF₃ (glass),,0.25,0.25,,Baseline,3.6e-3 / 25 (exp.),0.0036
Li⁺,Li+,Pliable halide–fluoride glass electrolyte,Halide,–,3LiBr–GaF₃ (glass),,0.28,0.28,,Baseline,1.8e-3 / 25 (exp.),0.0018
Li⁺,Li+,Pliable halide–fluoride glass electrolyte with surface-modifying additive,Halide,Li₂CO₃-B coating on cathode,3LiCl–GaF₃ + Li₂CO₃-B coating (as catholyte),,0.25,0.25,,Interface,3.6e-3 / 25 (exp.),0.0036
