Repository: mahdi-arabinour/superionic_visualizations

File: section4-structural-design/conductivity-dot-matrix/data-old.csv (part 1 of 2)
Ion Type (raw),Ion Type (Normalized),Structure Type (raw),Structure Group (Canonical),Doping / and or GB Strategy,superionic conductor Formula (Chemical),Conductivity (raw),Conductivity σ (S/cm) [numeric],Temperature (°C),Activation Energy Ea (raw),Activation Energy Ea (eV)  [smart parsed],"Activation Energy Ea (candidates, eV)",Cycle Life (raw),Structure Family (Canonical)
Li⁺,Li+,UCl₃-type LaCl₃ lattice with 1D channels,Other,Ta doping → La vacancies,Li₀.₃₈₈Ta₀.₂₃₈La₀.₄₇₅Cl₃,3.02e-3 / 30 °C,0.00302,30.0,0.197,0.197,0.197,–,Other / Novel
Li⁺,Li+,β-phase (P6₃/mmc),Other,Vacancy engineering (Li + N vacancies),"β-Li₃N (vacancy-rich, 400 rpm – 16 h)",2.14e-3 / 25 °C,0.00214,25.0,0.371,0.371,0.371,>4000 h (symmetric cell),Other / Novel
Li⁺,Li+,Garnet-type (cubic),Garnet,–,Li₇La₃Zr₂O₁₂ (LLZO),3.0e-4 / 25 °C,0.0003,25.0,0.30–0.34,0.3,0.3; -0.34,–,Garnet
F⁻,F⁻,"Tysonite (trigonal, P3̄c1)",Other,–,LaF₃ (tysonite),–,,,–,,,–,Other / Novel
Li⁺,Li+,Garnet–polymer composite (cubic LLZO + PEO),Garnet,–,Li₇La₃Zr₂O₁₂–PEO (LiClO₄) composite,~1e-4 / 25 °C,0.0001,25.0,–,,,–,Garnet
Li⁺,Li+,LGPS-type (P4₂/nmc),LGPS,Si + Cl aliovalent doping,Li₉.₅₄Si₁.₇₄P₁.₄₄S₁₁.₇Cl₀.₃,2.5e-2 / 25 °C,0.025,25.0,–,,,–,Other / Novel
Li⁺,Li+,LGPS-type (P4₂/nmc),LGPS,–,Li₉.₆P₃S₁₂,~1e-2 / 25 °C,0.01,25.0,–,,,–,Other / Novel
Li⁺,Li+,Borosulfide,Other,–,Li₅B₇S₁₃,7.4e-2 / 25 °C (predicted RT),0.074,25.0,–,,,–,Other / Novel
Li⁺,Li+,Borosulfide,Other,–,Li₂B₂S₅,9.7e-3 / 25 °C (predicted RT),0.0097,25.0,–,,,–,Other / Novel
Li⁺,Li+,Borosulfide (Cs-substituted),Other,Cs substitution,CsLi₂BS₃,~1e-3 / 25 °C (assumed from Li₃BS₃),0.001,25.0,–,,,–,Other / Novel
Li⁺,Li+,Halide (trigonal),Halide,–,Li₃ErCl₆,3e-4 / 25 °C (predicted RT),0.0003,25.0,–,,,–,Halide
Li⁺,Li+,Halide (trigonal),Halide,–,Li₃InCl₆,~1e-3 / 25 °C (exp. literature),0.001,25.0,–,,,–,Halide
Li⁺,Li+,Oxide-iodate,Oxide,–,Li₂HIO,~1e-4 / 25 °C (predicted RT),0.0001,25.0,–,,,–,Other / Novel
Li⁺,Li+,Oxyfluoride,Other,–,LiSO₃F,8.2e-2 / 25 °C (predicted RT),0.082,25.0,–,,,–,Other / Novel
Li⁺,Li+,Nitridoborohydride,Nitride,–,LiMgB₃(H₉N)₂,7.9e-3 / 25 °C (predicted RT),0.0079,25.0,–,,,–,Nitride
Li⁺,Li+,Carbodiimide nitride,Nitride,–,Sr₂LiCBr₃N₂,3.3e-5 / 25 °C (marginal RT),3.3e-05,25.0,–,,,–,Nitride
Li⁺,Li+,Selenide,Other,–,LiErSe₂,8.8e-5 / 25 °C (marginal RT),8.8e-05,25.0,–,,,–,Other / Novel
Li⁺,Li+,Borate,Other,–,Li₆Ho(BO₃)₃,5.1e-3 / 25 °C (predicted RT),0.0051,25.0,–,,,–,Other / Novel
Li⁺,Li+,Oxide,Oxide,–,LiSbO₃,6.7e-4 / 25 °C (predicted RT),0.00067,25.0,–,,,–,Other / Novel
Ag⁺,Ag+,Halide (β-AgI → α-AgI transition),Halide,–,"(AgI)ₓ–C(1–ₓ), x=1.00 (pure AgI)",σ ~1 / 150 °C (α-AgI phase),1.0,150.0,–,,,–,Halide
Ag⁺ + e⁻,Ag++e⁻,Composite (AgI–C),Polymer composite,Carbon addition (1%),"(AgI)ₓ–C(1–ₓ), x=0.99","Non-Arrhenius; σ increases with T, abrupt jump at 140 °C",140.0,140.0,–,,,–,Polymer composite
Ag⁺ + e⁻,Ag++e⁻,Composite (AgI–C),Polymer composite,Carbon addition (2%),"(AgI)ₓ–C(1–ₓ), x=0.98",Non-Arrhenius; jump in σ near 140 °C,140.0,140.0,–,,,–,Polymer composite
Ag⁺ + e⁻,Ag++e⁻,Composite (AgI–C),Polymer composite,Carbon addition (3%),"(AgI)ₓ–C(1–ₓ), x=0.97","Non-Arrhenius; σ grows with T, reduced jump amplitude",,,–,,,–,Polymer composite
Ag⁺ + e⁻,Ag++e⁻,Composite (AgI–C),Polymer composite,Carbon addition (6%),"(AgI)ₓ–C(1–ₓ), x=0.94",Conductivity dominated by electrons; model only fits abrupt jump,,,–,,,–,Polymer composite
Li⁺,Li+,Halide (trigonal P3m1),Halide,–,Li₃ErCl₆ (ball-milled),3.0e-4 / 25 °C,0.0003,25.0,0.41,0.41,0.41,–,Halide
Li⁺,Li+,Halide (trigonal P3m1),Halide,–,Li₃ErCl₆ (annealed),5.0e-5 / 25 °C,5e-05,25.0,0.48,0.48,0.48,–,Halide
Li⁺,Li+,Phosphate (oxide),Phosphate,–,LiCa₉Mg(PO₄)₇,–,,,–,,,–,Phosphate
Li⁺,Li+,Nitrate (oxide),Oxide,–,Li₂Pr(NO₃)₅,–,,,–,,,–,Other / Novel
Li⁺,Li+,Fluoride salt,Other,–,LiPF₆,–,,,–,,,–,Other / Novel
Li⁺,Li+,Fluoride salt,Other,–,LiAsF₆,–,,,–,,,–,Other / Novel
Li⁺,Li+,Fluoride salt,Other,–,LiSbF₆,–,,,–,,,–,Other / Novel
Li⁺,Li+,Fluoride complex,Other,–,LiK₂AlF₆,–,,,–,,,–,Other / Novel
Li⁺,Li+,Chloride,Halide,–,Li₁₀Mg₇Cl₂₄,–,,,–,,,–,Halide
Li⁺,Li+,Chloride,Halide,–,LiCs₂LuCl₆,–,,,–,,,–,Halide
Li⁺,Li+,Chloride,Halide,–,LiCs₂YCl₆,–,,,–,,,–,Halide
Li⁺,Li+,Chloride,Halide,–,Li₃CsCl₄,–,,,–,,,–,Halide
Li⁺,Li+,Chloride,Halide,–,LiYb₂Cl₅,–,,,–,,,–,Halide
Li⁺,Li+,Chloride,Halide,–,Li₂CsCl₃,–,,,–,,,–,Halide
Li⁺,Li+,Chloride,Halide,–,LiCsCl₂,–,,,–,,,–,Halide
Li⁺,Li+,Bromide,Halide,–,LiRbBr₂,–,,,–,,,–,Halide
Li⁺,Li+,Bromide,Halide,–,Li₃ErBr₆,–,,,–,,,–,Halide
Li⁺,Li+,Nitride-boride,Nitride,–,LiSr₄(BN₂)₃,–,,,–,,,–,Nitride
K⁺,K+,1D Nanopore (CNT),Antiperovskite (hydroxide/cluster),COO⁻ termination (3–6 groups),"CNTPs (Carbon Nanotube Porins, 0.8 nm, 10 nm length)",D ≈ 7.34e-13 m²/s; μ ≈ 7.85e-8 m²/Vs @25 °C,7.34e-13,25.0,–,,,–,Antiperovskite
Li⁺,Li+,"Thio-phosphate (LGPS-type, tetragonal/orthorhombic)",LGPS,–,Li₁₀GeP₂S₁₂ (LGPS),"1.2e-2 / 25 °C (experimental, cited)",0.012,25.0,0.17–0.18 (FPMD),0.17,0.17; -0.18,–,Other / Novel
Li⁺,Li+,"Argyrodite (cubic, F4̅3m)",Argyrodite,Cl-doping,Li₆PS₅Cl (annealed 200 °C),2.87e-5 / 25 °C,2.87e-05,25.0,~0.40,0.4,0.4,–,Argyrodite
Li⁺,Li+,Argyrodite,Argyrodite,Cl-doping,Li₆PS₅Cl (annealed 300 °C),2.96e-4 / 25 °C,0.000296,25.0,~0.40,0.4,0.4,–,Argyrodite
Li⁺,Li+,Argyrodite,Argyrodite,Cl-doping,Li₆PS₅Cl (annealed 400 °C),5.49e-4 / 25 °C,0.000549,25.0,~0.40,0.4,0.4,–,Argyrodite
Li⁺,Li+,Argyrodite,Argyrodite,Cl-doping,"Li₆PS₅Cl (annealed 500 °C, pellet)",7.93e-4 / 25 °C,0.000793,25.0,0.40 → 0.26 (thin-film),0.26,0.4; 0.26,–,Argyrodite
Li⁺,Li+,Argyrodite,Argyrodite,Cl-doping,"Li₆PS₅Cl (thin film, 500 °C)",7.43e-4 / 25 °C,0.000743,25.0,0.26,0.26,0.26,–,Argyrodite
Li⁺,Li+,"Thio-LISICON (tetragonal, P4₂/nmc)",LISICON,–,Li₁₀GeP₂S₁₂ (LGPS),1.2e-2 / 27 °C,0.012,27.0,0.24,0.24,0.24,–,LISICON
K⁺,K+,"Sulfide (orthorhombic, Cmc2₁; distorted bcc)",Sulfide,–,β-K₃SbS₄,2.5e-6 / 25 °C; 1.0e-4 / 180 °C,2.5e-06,25.0,0.27,0.27,0.27,–,Sulfide
K⁺,K+,"Sulfide (orthorhombic, vacancy-rich)",Sulfide,W-doping (8%),K₂.92Sb₀.92W₀.08S₄,7.7e-5 / 25 °C; 1.4e-4 / 40 °C,7.7e-05,25.0,0.27,0.27,0.27,–,Sulfide
Li⁺,Li+,Garnet (tetragonal),Garnet,–,Li₇La₃Zr₂O₁₂ (LLZ),9.9e-6 / 27 °C,9.9e-06,27.0,0.43,0.43,0.43,–,Garnet
Li⁺,Li+,Garnet (cubic),Garnet,Ta-doping (x=0.25),Li₆.₇₅La₃Zr₁.₇₅Ta₀.₂₅O₁₂,4.1e-4 / 27 °C,0.00041,27.0,0.42,0.42,0.42,–,Garnet
Li⁺,Li+,Garnet (cubic),Garnet,Ta-doping (x=0.5),Li₆.₅La₃Zr₁.₅Ta₀.₅O₁₂,6.1e-4 / 27 °C,0.00061,27.0,0.40,0.4,0.4,–,Garnet
Li⁺,Li+,Garnet (cubic),Garnet,Ta-doping (x=1.0),Li₆La₃ZrTaO₁₂,2.1e-4 / 27 °C,0.00021,27.0,0.42,0.42,0.42,–,Garnet
Li⁺,Li+,Argyrodite,Argyrodite,–,Li₆PS₅Cl,– (only D: 0.7e-6 cm²/s @300 K; 5–7e-6 cm²/s @600 K),7e-07,-6.0,0.11–0.16,0.11,0.11; -0.16,–,Argyrodite
Na⁺,Na+,Tetragonal (I4₁/acd),Other,–,Na₁₁Sn₂PS₁₂,1.4–3.7e-3 / 25 °C,1.4,25.0,"0.19 (calc.), 0.24 (exp.)",0.24,0.19; 0.24,–,Other / Novel
Na⁺,Na+,Tetragonal (I4₁/acd),Other,–,Na₁₁Sn₂PSe₁₂,3.0e-3 / 25 °C,0.003,25.0,"0.18 (calc.), 0.31 (exp.)",0.31,0.18; 0.31,–,Other / Novel
Na⁺,Na+,Tetragonal (I4₁/acd),Other,–,Na₁₁Sn₂SbS₁₂,0.5–0.6e-3 / 25 °C,0.5,25.0,"0.25 (calc.), 0.34 (exp.)",0.34,0.25; 0.34,–,Other / Novel
Na⁺,Na+,"NASICON (R-3c, rhombohedral)",NASICON,–,Na₂.₅Zr₂Si₁.₅P₁.₅O₁₂,–,,,~0.39,0.39,0.39,–,NASICON
Na⁺,Na+,"NASICON (C2/c, monoclinic)",NASICON,–,Na₃Zr₂Si₂P₁O₁₂,1.65e-1 / 200 °C,0.165,200.0,0.34 (below PT ~431 K); 0.28 (above PT),0.28,0.34; 0.28,–,NASICON
Na⁺,Na+,"NASICON (C2/c, monoclinic)",NASICON,–,Na₃.₄Zr₂Si₂.₄P₀.₆O₁₂,1.65e-1 / 200 °C,0.165,200.0,0.32 (below PT ~414 K); 0.24 (above PT),0.32,0.32; 0.24,–,NASICON
Li⁺,Li+,"Garnet (cubic, Ia-3d)",Garnet,–,Li₇La₃Zr₂O₁₂ (cubic LLZO),5.0e-4 / 25 °C (lit.),0.0005,25.0,–,,,–,Garnet
Ag⁺,Ag+,2D Type I superionic conductor (R3̄m),Other,–,KAg₃Se₂ (α-phase),D ≈ 1.0e-5 cm²/s at 710–740 K (QENS/AIMD); σ ~ reported in text,1e-05,-5.0,0.12,0.12,0.12,–,Other / Novel
Ag⁺,Ag+,2D Type I SIC,Other,Na substitution,NaₓK₁₋ₓAg₃Se₂ (0 ≤ x ≤ 0.1),–,,,–,,,–,Other / Novel
Ag⁺,Ag+,2D Type I SIC,Other,Rb substitution,RbₓK₁₋ₓAg₃Se₂ (0 ≤ x ≤ 0.75),–,,,–,,,–,Other / Novel
Ag⁺,Ag+,2D Type I SIC,Other,Cs substitution,CsAg₃Se₂,–,,,–,,,–,Other / Novel
F⁻,F⁻,"Cubic Im3m (anti-α-AgI type, b.c.c.)",Other,K substitution,(PbF₂)₁₋ₓ(KF)ₓ (0.333 ≤ x ≤ 0.68),0.4 / 675 K,0.4,,–,,,–,Other / Novel
F⁻,F⁻,"Cubic Pm3m (partially ordered, perovskite-like)",Perovskite,Rb substitution,(PbF₂)₁₋ₓ(RbF)ₓ (0.333 ≤ x ≤ 0.500),"Tc = 619 K (x=0.333), decreasing with x",619.0,,–,,,–,Perovskite
F⁻,F⁻,Ordered cubic perovskite Pm3m,Perovskite,Cs substitution,(PbF₂)₀.₅(CsF)₀.₅ (CsPbF₃),No superionic transition up to 870 K,870.0,,–,,,–,Perovskite
Li⁺,Li+,"Halide, P̄3m1",Halide,–,Li₃YCl₆,"1.4e-4 / 25 °C; Ea=0.70 (<130 °C), Ea=0.22 (>130 °C); extrapolated σRT ≈ 2.9e-2",0.00014,25.0,0.70 / 0.22,0.22,0.7; 0.22,–,Halide
Li⁺,Li+,"Halide, P̄3m1",Halide,Br substitution,Li₃YCl₅.₅Br₀.₅,–,,,0.22,0.22,0.22,–,Halide
Li⁺,Li+,"Halide, P̄3m1",Halide,Br substitution,Li₃YCl₅Br,–,,,0.22,0.22,0.22,–,Halide
Li⁺,Li+,"Halide, P̄3m1",Halide,Br substitution,Li₃YCl₄.₅Br₁.₅,6.1e-3 / 25 °C; >1.0e-1 / 80 °C; Tc=70 °C,0.0061,25.0,0.22,0.22,0.22,–,Halide
Li⁺,Li+,"Halide, P̄3m1",Halide,"Gd substitution, Br rich",Li₃GdCl₃Br₃,1.1e-2 / 25 °C; Tc≈−10 °C,0.011,25.0,0.25 / 0.47,0.25,0.25; 0.47,–,Halide
Li⁺,Li+,"Halide, P̄3m1",Halide,–,Li₃YCl₆,"1.4e-4 / 25 °C; Ea=0.70 (<130 °C), Ea=0.22 (>130 °C); extrapolated σRT ≈ 2.9e-2",0.00014,25.0,0.70 / 0.22,0.22,0.7; 0.22,–,Halide
Li⁺,Li+,"Halide, P̄3m1",Halide,Br substitution,Li₃YCl₅.₅Br₀.₅,–,,,0.22,0.22,0.22,–,Halide
Li⁺,Li+,"Halide, P̄3m1",Halide,Br substitution,Li₃YCl₅Br,–,,,0.22,0.22,0.22,–,Halide
Li⁺,Li+,"Halide, P̄3m1",Halide,Br substitution,Li₃YCl₄.₅Br₁.₅,6.1e-3 / 25 °C; >1.0e-1 / 80 °C; Tc=70 °C,0.0061,25.0,0.22,0.22,0.22,–,Halide
I⁻,I⁻,Cubic perovskite (Pm3̅m),Perovskite,Surface functionalization with long-chain ammonium cations,"FAPbI₃ (stabilized with BA, PEA, FPEA ligands)",–,,,–,,,–,Perovskite
H⁺,H+,Orthorhombic Pnnm,Other,–,HO₂ (proton superoxide),"27–72 Ω⁻¹·cm⁻¹ eq. (100–900 GPa, AIMD)",27.0,,–,,,–,Other / Novel
H⁺/Li⁺,H+,– (LiO₂-derived supercell),Other,Partial Li → H substitution,Li₅₃O₁₀₈H (H–Li mixed superoxide),Stable at 60 GPa; high conductivity (qualitative),60.0,,–,,,–,Other / Novel
H⁺/Li⁺,Li+,– (LiO₂-derived supercell),Other,Partial Li → H substitution,Li₅₃O₁₀₈H (H–Li mixed superoxide),Stable at 60 GPa; high conductivity (qualitative),60.0,,–,,,–,Other / Novel
Li⁺,Li+,Thio-LISICON,LISICON,–,Li₁₀GeP₂S₁₂ (LGPS),1.3e-2 / 25,0.013,,0.21,0.21,0.21,–,LISICON
Li⁺,Li+,Thio-LISICON,LISICON,Ge → Si substitution,Li₁₀SiP₂S₁₂,2.3e-2 / 25,0.023,,0.20,0.2,0.2,–,LISICON
Li⁺,Li+,Thio-LISICON,LISICON,Ge → Sn substitution,Li₁₀SnP₂S₁₂,6e-3 / 25,0.006,,0.24,0.24,0.24,–,LISICON
Li⁺,Li+,Thio-LISICON,LISICON,Aliovalent P⁵⁺ substitution,Li₉P₃S₁₂,4e-3 / 25,0.004,,0.26,0.26,0.26,–,LISICON
Li⁺,Li+,Thio-LISICON,LISICON,Aliovalent Al³⁺ substitution,Li₁₁AlP₂S₁₂,3.3e-2 / 25,0.033,,0.18,0.18,0.18,–,LISICON
Li⁺,Li+,Oxide-LISICON,LISICON,O substitution,Li₁₀GeP₂O₁₂,3e-5 / 25,3e-05,,0.36,0.36,0.36,–,LISICON
Li⁺,Li+,Selenide-LISICON,LISICON,Se substitution,Li₁₀GeP₂Se₁₂,2.4e-2 / 25,0.024,,0.19,0.19,0.19,–,LISICON
Effective ionic carriers (colloidal),Effectiveioniccarriers(colloidal),fcc colloidal lattice,Other,–,"Binary charged colloidal crystal (RL=5 nm, qL=−80e; RS=1 nm, qS=+10e)",Ionic → superionic transition at Tc ≈ 320 K; field-induced at E ≈ 1 mV/nm,320.0,,–,,,–,Other / Novel
Rb⁺,Rb+,Amorphous (borate glass),Glassy sulfide,–,(Rb₂O)₁₀(B₂O₃)₉₀,σ(T) from impedance; Tg ≈ 550 K,550.0,,–,,,–,Sulfide
Rb⁺,Rb+,Amorphous (borate glass),Glassy sulfide,–,(Rb₂O)₁₅(B₂O₃)₈₅,Conductivity from Arrhenius fits,,,–,,,–,Sulfide
Rb⁺,Rb+,Amorphous (borate glass),Glassy sulfide,–,(Rb₂O)₂₀(B₂O₃)₈₀,Conductivity from σdc(T),,,–,,,–,Sulfide
Rb⁺,Rb+,Amorphous (borate glass),Glassy sulfide,–,(Rb₂O)₃₀(B₂O₃)₇₀,σdc(T); Ea ≈ 0.97 eV,0.97,,0.97,0.97,0.97,–,Sulfide
Li⁺,Li+,Argyrodite,Argyrodite,–,Li₆PS₅Cl,3.8e-3 / 25,0.0038,,0.31–0.40,0.31,0.31; -0.4,–,Argyrodite
Li⁺,Li+,Argyrodite,Argyrodite,–,Li₆PS₅Br,~1.0e-3 / 25,0.001,,0.21–0.30,0.21,0.21; -0.3,–,Argyrodite
Li⁺,Li+,Argyrodite,Argyrodite,–,Li₆PS₅I,~1.0e-6 / 25,1e-06,,~0.47,0.47,0.47,–,Argyrodite
Li⁺,Li+,Argyrodite,Argyrodite,–,Li₆PS₅Cl₀.₅Br₀.₅,~1.0e-3 / 25,0.001,,~0.30,0.3,0.3,–,Argyrodite
Li⁺,Li+,Argyrodite,Argyrodite,–,Li₆PS₅Cl₁/₃Br₁/₃I₁/₃,~1.0e-4–1.0e-5 / 25,0.0001,,~0.35–0.40,0.35,0.35; -0.4,–,Argyrodite
Cu⁺,Cu+,Antifluorite (α-phase above 414 K),Rock-salt,–,Cu₂Se,"D ≈ 5.3×10⁻⁷ cm²/s (423 K, QENS); consistent with σ-derived D ≈ 6.1×10⁻⁷ cm²/s",5.3,,– (depends on hopping pathway; no single number),,,–,Halide
Ag⁺,Ag+,Halide (α-AgI stabilized at RT),Halide,Polymer coating (PVP) + nanosizing,"AgI (PVP-coated nanoparticles, 10–41 nm)",1.5e-2 / 24 (11 nm particles); stable α-phase down to 30 °C,0.015,30.0,"0.06 (11 nm, cooling branch)",0.06,0.06; 11,–,Halide
Li⁺,Li+,Argyrodite,Argyrodite,Variation in P₂S₅ content (0–45% excess); BM vs liquid-phase,"Li₆PS₅Cl (hc-LPSCl_00, _15, _30, _45; hc-LPSCl_BM)","1.20–1.92 (liquid samples), 2.19 (BM) / 25–30",1.2,,0.27–0.32,0.27,0.27; -0.32,–,Argyrodite
Li⁺,Li+,Sulfide cluster,Sulfide,–,Li₂Mo₃S₄,6.24e−2 / 25,6.24,,0.134,0.134,0.134,–,Sulfide
Li⁺,Li+,Nitride,Nitride,Ta/W substitution,Li₆.₅Ta₀.₅W₀.₅N₄,1.3e−4 / 25,1.3,,0.341,0.341,0.341,–,Nitride
Li⁺,Li+,Nitride,Nitride,Nb/W substitution,Li₆.₅Nb₀.₅W₀.₅N₄,6.3e−4 / 25,6.3,,0.287,0.287,0.287,–,Nitride
Li⁺,Li+,Thiophosphate,Thio-LISICON,–,Li₇PSe₆,1.74e−3 / 25,1.74,,0.309,0.309,0.309,–,LISICON
Li⁺,Li+,Thiophosphate,Thio-LISICON,–,Li₁₀Ge(PSe₆)₂,1.27e−3 / 25,1.27,,0.314,0.314,0.314,–,LISICON
Li⁺,Li+,Thiophosphate,Thio-LISICON,–,Li₁₀Sn(PSe₆)₂,1.40e−3 / 25,1.4,,0.306,0.306,0.306,–,LISICON
Li⁺,Li+,Thiophosphate,Thio-LISICON,–,Li₁₀Si(PSe₆)₂,8.6e−4 / 25,8.6,,0.329,0.329,0.329,–,LISICON
Li⁺,Li+,Sulfide,Sulfide,Mn/Ta/Sn substitution,Li₂Mn₀.₇₅Ta₀.₅Sn₀.₅S₄,1.70e−2 / 25,1.7,,0.214,0.214,0.214,–,Sulfide
Li⁺,Li+,Sulfide,Sulfide,Zn/Ta substitution,Li₂Zn₀.₅TaS₄,2.1e−4 / 25,2.1,,0.363,0.363,0.363,–,Sulfide
Li⁺,Li+,Nitride,Nitride,–,Li₇Cu₂N₃,2.18e−2 / 25,2.18,,0.216,0.216,0.216,–,Nitride
Li⁺,Li+,Phosphate,Phosphate,V substitution,Li₅SiP₃ (doped V),5.0e−4 / 25,5.0,,0.351,0.351,0.351,–,Phosphate
Li⁺,Li+,Silicide,Other,Hf substitution,Li₁₄MgSi₄ (doped Hf),2.7e−3 / 25,2.7,,0.308,0.308,0.308,–,Other / Novel
Li⁺,Li+,Silicide,Other,Hf substitution,Li₂MgSi (doped Hf),5.0e−4 / 25,5.0,,0.351,0.351,0.351,–,Other / Novel
Li⁺,Li+,Novel orthorhombic (slab structure of alternating GeS₄ and PS₄ tetrahedra),Other,Vacancy introduction via aliovalent substitution in Li₂−ₓGe₁−ₓPₓS₃ (x=0.25),Li₂₁Ge₈P₃S₃₄,9.5e−4–1.0e−3 / 30,9.5,,0.20,0.2,0.2,–,Other / Novel
Li⁺,Li+,"Halide (Oxychloride, amorphous-rich)",Halide,Cu²⁺ substitution + O²⁻ incorporation (CASE strategy),Li₂.₁Zr₀.₉₅Cu₀.₀₅Cl₄.₄O₀.₈,2.05e-3 / 25,0.00205,,0.287,0.287,0.287,–,Halide
Li⁺,Li+,Argyrodite,Argyrodite,"Multi-cation substitution (Ge, Si, Sb)",Li₇₋ₓ(GeSi)(₁₋ₓ)/₂SbₓS₅I (x≈1/3),1.27e-2 / 25 (cold-pressed); 3.22e-2 / 25 (hot-pressed),0.0127,,0.17,0.17,0.17,–,Argyrodite
Li⁺,Li+,"Sulfide (Spinel-type, Fd-3m)",Rock-salt,–,Li₃.₆In₇S₁₁.₈Cl,1.1e-3 / 25 (4.2e-3 after moisture),0.0011,,0.26,0.26,0.26,–,Halide
Li⁺,Li+,Halide,Halide,Al³⁺ substitution for Zr⁴⁺,Li₂.₃₇₅Al₀.₃₇₅Zr₀.₆₂₅Cl₆,0.87 / 30,0.87,,0.34,0.34,0.34,–,Halide
Li⁺,Li+,Halide,Halide,"Al³⁺ substitution, Li-deficient",Li₁.₆₂₅Al₀.₃₇₅Zr₀.₆₂₅Cl₅.₂₅,1.10 / 30 (exp.); 5.73 / 30 (AIMD),1.1,,0.30 (exp.); 0.27 (AIMD),0.3,0.3; 0.27,–,Halide
Li⁺,Li+,Halide,Halide,Fe³⁺ substitution for Zr⁴⁺,Li₂.₂₅Fe₀.₂₅Zr₀.₇₅Cl₆,0.98 / 30,0.98,,–,,,–,Halide
Li⁺,Li+,Halide,Halide,"Fe³⁺ substitution, Li-deficient",Li₁.₇₅Fe₀.₂₅Zr₀.₇₅Cl₅.₇₅,1.20 / 30,1.2,,–,,,–,Halide
Li⁺,Li+,Halide,Halide,Y³⁺ substitution for Zr⁴⁺,Li₁.₆₂₅Y₀.₃₇₅Zr₀.₆₂₅Cl₅.₂₅,1.35 / 30 (AIMD extrapolated),1.35,,0.32 (AIMD),0.32,0.32,–,Halide
Li⁺,Li+,Halide,Halide,"Al³⁺ + Y³⁺ co-doping, Li-deficient",Li₂.₁Zr₀.₆Al₀.₂Y₀.₂Cl₅.₇,1.81 / 30,1.81,,–,,,–,Halide
Li⁺,Li+,Halide,Halide,"Al³⁺ + Y³⁺ co-doping, Li-sufficient",Li₂.₄Zr₀.₆Al₀.₂Y₀.₂Cl₆,0.76 / 30,0.76,,–,,,–,Halide
Li⁺,Li+,Halide,Halide,"Fe³⁺ + Y³⁺ co-doping, Li-deficient",Li₂.₁Zr₀.₆Fe₀.₂Y₀.₂Cl₅.₇,1.36 / 30,1.36,,–,,,–,Halide
Li⁺,Li+,Halide,Halide,"Fe³⁺ + Y³⁺ co-doping, Li-sufficient",Li₂.₄Zr₀.₆Fe₀.₂Y₀.₂Cl₆,0.95 / 30,0.95,,–,,,–,Halide
Li⁺,Li+,Halide,Halide,"Fe³⁺ + Al³⁺ co-doping, Li-deficient",Li₁.₈Zr₀.₈Fe₀.₁Al₀.₁Cl₅.₆,1.04 / 30,1.04,,–,,,–,Halide
Li⁺,Li+,Halide,Halide,"Fe³⁺ + Al³⁺ co-doping, Li-sufficient",Li₂.₂Zr₀.₈Fe₀.₁Al₀.₁Cl₆,0.96 / 30,0.96,,–,,,–,Halide
Li⁺,Li+,Oxychloride (LiMXCl₄),Halide,–,LiNbOCl₄,1.07e-2 / 25 (exp); 1.57e-2 / 25 (AIMD),0.0107,,0.24,0.24,0.24,–,Halide
Li⁺,Li+,Oxychloride (LiMXCl₄),Halide,–,LiTaOCl₄,1.24e-2 / 25 (exp); 6.2e-2 / 25 (AIMD),0.0124,,0.18–0.23,0.18,0.18; -0.23,–,Halide
Li⁺,Li+,Oxychloride (LiMXCl₄),Halide,–,LiSbOCl₄,9e-3 / 25 (AIMD),0.009,,0.13–0.24,0.13,0.13; -0.24,–,Halide
Li⁺,Li+,Fluoro-chloride (LiMXCl₄),Halide,–,LiTiFCl₄,>1e-2 / 25 (AIMD),0.01,,0.13–0.24,0.13,0.13; -0.24,–,Halide
Li⁺,Li+,Fluoro-chloride (LiMXCl₄),Halide,–,LiZrFCl₄,>1e-2 / 25 (AIMD),0.01,,0.13–0.24,0.13,0.13; -0.24,–,Halide
Li⁺,Li+,Fluoro-chloride (LiMXCl₄),Halide,Li-stuffed variant,LiHfFCl₄,1.375e-1 / 25 (AIMD),0.1375,,≈0.20,0.2,0.2,–,Halide
Li⁺,Li+,Fluoro-chloride (LiMXCl₄),Halide,–,LiSnFCl₄,>1e-2 / 25 (AIMD),0.01,,0.13–0.24,0.13,0.13; -0.24,–,Halide
Li⁺,Li+,Surface-chemisorbed oxide nanosheets,Oxide,–,EG–TiO₂ + LiTFSI (surface conductor),2.7e-4 / 25 (compressed aerogel); 5.3e-5 / 25 (as-made),0.00027,,0.21,0.21,0.21,–,Other / Novel
Li⁺,Li+,Garnet,Garnet,–,"LixA₃B₂O₁₂ (0 ≤ x ≤ 9; e.g., Li₇La₃Zr₂O₁₂)",Trend: Ce matches σexp; optimum at x = 6–7,6.0,,0.06–0.12 (simulation input),0.06,0.06; -0.12,–,Garnet
Li⁺,Li+,Perovskite,Perovskite,–,LixLa₂/₃–x/3TiO₃ (0 ≤ x ≤ 0.5),Trend: Ce peaks at x ≈ 0.34; σexp correlation R² = 0.812,0.34,,0.12 (simulation input),0.12,0.12,–,Perovskite
Li⁺,Li+,Over-stoichiometric Rocksalt / Spinel-like domains,Rock-salt,–,Li₁₇In₉SnO₂₄ (o-LISO),4.09e-4 / 25 (air-quenched); up to 1.45e-3 / 25 (post-annealed),0.000409,,0.245–0.258,0.245,0.245; -0.258,–,Halide
Na⁺,Na+,NASICON,NASICON,–,Na₃Zr₂Si₂PO₁₂ (NZSP),3.8e-4 / 30,0.00038,,0.3382,0.3382,0.3382,–,NASICON
Na⁺,Na+,NASICON,NASICON,Zn²⁺ doping,Na₃.₁₀Zr₁.₉₅Zn₀.₀₅Si₂PO₁₂,–,,,–,,,–,NASICON
Na⁺,Na+,NASICON,NASICON,Zn²⁺ doping,Na₃.₂₀Zr₁.₉₀Zn₀.₁₀Si₂PO₁₂,1.58e-3 / 30,0.00158,,0.2721,0.2721,0.2721,"1800 h (Na|Na cell, 0 °C)",NASICON
Na⁺,Na+,NASICON,NASICON,Zn²⁺ doping,Na₃.₃₀Zr₁.₈₅Zn₀.₁₅Si₂PO₁₂,–,,,–,,,–,NASICON
Na⁺,Na+,NASICON,NASICON,Al³⁺ doping,Na₃.₁₀Zr₁.₉₀Al₀.₁₀Si₂PO₁₂,7.5e-4 / 30,0.00075,,0.3120,0.312,0.312,"570 h (Na|Na cell, 0 °C, failed)",NASICON
Na⁺,Na+,NASICON,NASICON,Al³⁺ doping,Na₃.₂₀Zr₁.₈₀Al₀.₂₀Si₂PO₁₂,1.1e-4 / 30,0.00011,,–,,,–,NASICON
Na⁺,Na+,NASICON,NASICON,Al³⁺ doping,Na₃.₃₀Zr₁.₇₀Al₀.₃₀Si₂PO₁₂,5.0e-5 / 30,5e-05,,–,,,–,NASICON
Na⁺,Na+,NASICON (monoclinic/rhombohedral),NASICON,–,Na₃.₄Zr₂Si₂.₄P₀.₆O₁₂ (NaZr),3.7e-3 / 25,0.0037,,"0.324 (total), 0.285 (bulk)",0.285,0.324; 0.285,–,NASICON
Na⁺,Na+,NASICON,NASICON,Sc³⁺ doping (Zr⁴⁺ site),Na₃.₄Sc₀.₄Zr₁.₆Si₂PO₁₂ (NaSc),2.7e-3 / 25,0.0027,,"0.333 (total), 0.315 (bulk)",0.315,0.333; 0.315,–,NASICON
Na⁺,Na+,NASICON,NASICON,Al³⁺ + Y³⁺ co-doping (Zr⁴⁺ site),Na₃.₄Al₀.₂Y₀.₂Zr₁.₆Si₂PO₁₂ (NaAlY),2.0e-4 / 25,0.0002,,"0.344 (total), 0.313 (bulk)",0.313,0.344; 0.313,–,NASICON
Na⁺,Na+,NASICON (R3̄c),NASICON,–,Na₃Sc₂(PO₄)₃,9.2e-5 / 23,9.2e-05,,–,,,–,NASICON
Na⁺,Na+,NASICON (R3̄c),NASICON,–,Na₃In₂(PO₄)₃,1.8e-5 / 23,1.8e-05,,–,,,–,NASICON
Na⁺,Na+,NASICON (R3̄c),NASICON,"Cation mixing (Nb⁵⁺, In³⁺)",NaNbIn(PO₄)₃,1.1e-6 / 23,1.1e-06,,–,,,–,NASICON
Na⁺,Na+,NASICON (R3̄c),NASICON,–,NaZr₂(PO₄)₃,3.5e-7 / 23,3.5e-07,,–,,,–,NASICON
Na⁺,Na+,NASICON,NASICON,Oxygen vacancies (via PVP-assisted sol-gel),"NaTi₂(PO₄)₃ (NTP-0,1,2,3)",–,,,"0.40 (VO-rich, NTP-2); 0.58 (pristine)",0.4,0.4; -2; 0.58,–,NASICON
Na⁺,Na+,Closo-carbaborate,Closo-carbaborate,Mixed anion,Na1.24[(CB8H9)0.26(CB9H10)0.50(B12H12)0.24] (s1),~1e-3 / RT,0.001,,0.29–0.40,0.29,0.29; -0.4,–,Closo-carbaborate
Na⁺,Na+,Closo-carbaborate,Closo-carbaborate,Mixed anion,Na1.11[(CB8H9)0.13(CB9H10)0.76(B12H12)0.11] (s2),–,,,0.29–0.40,0.29,0.29; -0.4,–,Closo-carbaborate
Na⁺,Na+,Closo-carbaborate,Closo-carbaborate,Mixed anion,Na[(CB8H9)0.16(CB9H10)0.84] (s3),–,,,0.29–0.40,0.29,0.29; -0.4,–,Closo-carbaborate
Na⁺,Na+,Closo-carbaborate,Closo-carbaborate,Mixed anion,Na[(CB8H9)0.22(CB9H10)0.78] (s4),–,,,0.29–0.40,0.29,0.29; -0.4,–,Closo-carbaborate
Na⁺,Na+,Closo-carbaborate,Closo-carbaborate,Mixed anion,Na[(CB8H9)0.38(CB9H10)0.62] (s5),5.5e-3 / 20; 1.4e-1 / 180,0.0055,,0.29–0.40,0.29,0.29; -0.4,–,Closo-carbaborate
Na⁺,Na+,Closo-carbaborate,Closo-carbaborate,Mixed anion,Na[(CB8H9)0.04(CB9H10)0.96] (s6),–,,,0.29–0.40,0.29,0.29; -0.4,–,Closo-carbaborate
Na⁺,Na+,Closo-carbaborate,Closo-carbaborate,–,NaCB9H10 (reference),~1e-2 / 40,0.01,,–,,,–,Closo-carbaborate
Na⁺,Na+,Sulfide SIC,Sulfide,–,"Na₆PS₅Cl (NPSC1, P2₁3)",6.7e-4 / 25,0.00067,,0.32,0.32,0.32,–,Sulfide
Na⁺,Na+,Sulfide SIC,Sulfide,–,"Na₅PS₄Cl₂ (NPSC2, Amm2)",2.5e-4 / 25,0.00025,,0.35,0.35,0.35,–,Sulfide
Na⁺,Na+,NAP framework (orthorhombic HT / monoclinic LT),Antiperovskite,–,Na₄TiP₂O₉ (NTP),2.6e-2 / 300,0.026,,"0.836 (LT), 0.449 (HT)",0.449,0.836; 0.449,–,Antiperovskite
Na⁺,Na+,NAP framework,Antiperovskite,–,Na₄SnP₂O₉ (NSP),1e-7 / RT; higher at 650–800,1e-07,,"0.916 (RT–650 °C), 0.867 (650–800 °C), 0.389 (>800 °C)",0.389,0.916; 0.867; 650; 0.389,–,Antiperovskite
Na⁺,Na+,NASICON,NASICON,–,Na₃V₂(PO₄)₃ (NVP),–,,,–,,,93.9% retention after 300 cycles (2 C),NASICON
Na⁺,Na+,– (3D superionic skeleton),Other,–,Na₃P (in CSA),Diffusion coeff. ~1.33e-7 cm²/s (vs 2.54e-8 for Na),1.33e-07,-7.0,0.192,0.192,0.192,>7000 h (0.1 mA cm⁻²); >4000 h (0.3 mA cm⁻²),Other / Novel
Na⁺,Na+,"Bimetal sulfide (C2/m, vacancy-rich)",Sulfide,–,Cu₃.₂₁Bi₄.₇₉S₉,4.99e-2 / RT (electronic conductivity),0.0499,,–,,,325.5 mAh g⁻¹ after 4000 cycles @ 45C,Sulfide
"Li⁺, Na⁺",Li+,Metal selenide heterostructure,Other,"Fe substitution, Se vacancies, rGO encapsulation",Fe–NiSe₂/CoSe₂@rGO,"5.75e-3 (Li), 3.15e-3 (Na) / RT",0.00575,,–,,,Stable up to 1000 cycles in half-cells,Other / Novel
"Li⁺, Na⁺",Na+,Metal selenide heterostructure,Other,"Fe substitution, Se vacancies, rGO encapsulation",Fe–NiSe₂/CoSe₂@rGO,"5.75e-3 (Li), 3.15e-3 (Na) / RT",0.00575,,–,,,Stable up to 1000 cycles in half-cells,Other / Novel
"Li⁺, Na⁺",Li+,Metal selenide heterostructure,Other,Fe substitution,Fe–NiSe₂/CoSe₂,"4.12e-3 (Li), 2.23e-3 (Na) / RT",0.00412,,–,,,–,Other / Novel
"Li⁺, Na⁺",Na+,Metal selenide heterostructure,Other,Fe substitution,Fe–NiSe₂/CoSe₂,"4.12e-3 (Li), 2.23e-3 (Na) / RT",0.00412,,–,,,–,Other / Novel
"Li⁺, Na⁺",Li+,Metal selenide heterostructure,Other,–,NiSe₂/CoSe₂,"6.40e-4 (Li), 4.32e-4 (Na) / RT",0.00064,,–,,,–,Other / Novel
"Li⁺, Na⁺",Na+,Metal selenide heterostructure,Other,–,NiSe₂/CoSe₂,"6.40e-4 (Li), 4.32e-4 (Na) / RT",0.00064,,–,,,–,Other / Novel
Ag⁺,Ag+,Argyrodite (orthorhombic; transforms to cubic >355 K),Argyrodite,–,Ag₈SnSe₆,1e-3 – 1.4e-2 / RT (from refs [4–7]),0.001,,–,,,–,Argyrodite
Ag⁺,Ag+,Rhombohedral (R3c),Other,–,Ag₁₇(CO₃)₃I₁₁,1.6e-1 / 25,0.16,,0.33,0.33,0.33,–,Other / Novel
Ag⁺,Ag+,α-AgI (tetrahedral & octahedral sites),Other,–,"AgI (α-AgI, model cluster)",–,,,–,,,–,Other / Novel
Ag⁺,Ag+,"Rock-salt (cubic, P4₁32)",Rock-salt,–,Ag₄Sn₃S₈,Conductivity increases above ~500 K; type-II superionic transition reported,500.0,,–,,,–,Halide
Ag⁺,Ag+,Triclinic (P1),Other,–,Ag₇P₃O₁₁,3.0e-5 / 25,3e-05,,0.38,0.38,0.38,–,Other / Novel
Ag⁺,Ag+,Triclinic (P1),Other,–,Ag₇P₃S₁₁,1.21e-3 / 25,0.00121,,0.27,0.27,0.27,–,Other / Novel
Ag⁺,Ag+,Triclinic (P1),Other,–,Ag₇P₃Se₁₁,1.398e-2 / 25,0.01398,,0.19,0.19,0.19,–,Other / Novel
Ag+,Ag+,b/γ-AgI solid solution (b/γ-AgIss),Other,5 mol% AgBr + 5 mol% AgCl doping,AgI–AgBr–AgCl/MPA (Br5Cl5),1.1e-3 / 25,0.0011,,0.29,0.29,0.29,–,Other / Novel
Ag+,Ag+,b/γ-AgI solid solution + AgBrClss (phase-separated),Other,10 mol% AgBr + 10 mol% AgCl doping,AgI–AgBr–AgCl/MPA (Br10Cl10),9.0e-4 / 25,0.0009,,0.28,0.28,0.28,–,Other / Novel
Li+,Li+,NASICON,NASICON,–,Li1.3Al0.3Ti1.7(PO4)3 (LATP),1.9e-4 / 25,0.00019,,0.30,0.3,0.3,–,NASICON
Li+,Li+,Layered antiperovskite (I4/mmm),Antiperovskite,–,Li7O2Br3 (defect-free),~0 (negligible at 25 °C),0.0,25.0,–,,,–,Antiperovskite
Li+,Li+,Layered antiperovskite (I4/mmm),Antiperovskite,"Li–Br Schottky defect, vacancy at site I","Li7O2Br3 + Li–Br Schottky defect (Type I, Br vacancy at site I)",3.1e-4 / 25,0.00031,,0.44–0.58,0.44,0.44; -0.58,–,Antiperovskite
Li+,Li+,Layered antiperovskite (I4/mmm),Antiperovskite,"Li–Br Schottky defect, vacancy at site II","Li7O2Br3 + Li–Br Schottky defect (Type II, Br vacancy at site II)",7.6e-4 / 25 (2.0e-3 at 125 °C),0.00076,125.0,0.27,0.27,0.27,–,Antiperovskite
Li+,Li+,Antiperovskite (Pm-3m),Antiperovskite,–,Li3OCl,8.5e-4 / 25,0.00085,,0.31,0.31,0.31,–,Antiperovskite
Li+,Li+,Antiperovskite (Pm-3m),Antiperovskite,–,Li3OBr,2.4e-4 / 25,0.00024,,0.37,0.37,0.37,–,Antiperovskite
Li+,Li+,Antiperovskite (distorted cubic),Antiperovskite,Br/Cl mixing at halide sites (six configs),Li3OBr0.5Cl0.5 (s1–s6 configs),1.35e-3 – 2.45e-3 / 25,0.00135,,0.282–0.447,0.282,0.282; -0.447,–,Antiperovskite
Li+,Li+,Antiperovskite (distorted cubic),Antiperovskite,"Br/Cl ordered, high-symmetry config.","Li3OBr0.5Cl0.5 (s6, high symmetry)",2.45e-3 / 25 (→ 8.0e-3 under +4% strain; ↓1.54e-3 under −4%),0.00245,,0.350,0.35,0.35,–,Antiperovskite
Li+,Li+,Antiperovskite (Pm-3m),Antiperovskite,–,Li3OCl,8.5e-4 / 25,0.00085,,–,,,–,Antiperovskite
Li+,Li+,Antiperovskite (Pm-3m),Antiperovskite,–,Li3OBr,–,,,–,,,–,Antiperovskite
Li+,Li+,Antiperovskite,Antiperovskite,Partial Br doping (25%),Li3OCl0.75Br0.25,–,,,–,,,–,Antiperovskite
Li+,Li+,Antiperovskite,Antiperovskite,Br/Cl ratio 1:1,Li3OCl0.5Br0.5,1.94e-3 / 25,0.00194,,0.375,0.375,0.375,–,Antiperovskite
Li+,Li+,Antiperovskite,Antiperovskite,Br-rich (75%),Li3OCl0.25Br0.75,–,,,–,,,–,Antiperovskite
Li+,Li+,Antiperovskite,Antiperovskite,"Li interstitials, vacancies, Li–Cl / Li–Br Schottky, Frenkel","Li3OClxBr1-x + Defects (e.g., 1Liᵢ•, 2Liᵢ••, VLi′, Schottky, Frenkel)",Max conductivity at 2Liᵢ•• defect; σ enhanced relative to defect-free,2.0,,–,,,–,Antiperovskite
Li+,Li+,Antiperovskite,Antiperovskite,BF4 cluster substitution + Br doping,Li3O(BF4)0.875Br0.125,4.49e-3 / 25,0.00449,,–,,,–,Antiperovskite
Li+,Li+,Antiperovskite,Antiperovskite,CN cluster doping + Cl substitution,Li3S(CN)0.875Cl0.125,1.47e-3 / 25,0.00147,,–,,,–,Antiperovskite
Li+,Li+,Antiperovskite,Antiperovskite,CN cluster doping + Br substitution,Li3S(CN)0.75Br0.25,5.1e-4 / 25,0.00051,,–,,,–,Antiperovskite
Li+,Li+,Antiperovskite (hydroxide-halide),Antiperovskite,Br doping into Li2OHCl lattice,Li2OHCl0.875Br0.125,3.69e-3 / 25,0.00369,,–,,,–,Antiperovskite
Na+,Na+,Antiperovskite,Antiperovskite,BF4 cluster substitution + Br doping,Na3O(BF4)0.875Br0.125,1.0e-5 / 25,1e-05,,–,,,–,Antiperovskite
Na+,Na+,Antiperovskite,Antiperovskite,AlF4 cluster substitution + I doping,Na3S(AlF4)0.875I0.125,2.04e-3 / 25,0.00204,,–,,,–,Antiperovskite
K+,K+,Antiperovskite (hydroxide-cluster),Antiperovskite,AlF4 cluster + Br doping,K2OH(AlF4)0.875Br0.125,1.96e-2 / 25,0.0196,,–,,,–,Antiperovskite
K+,K+,Antiperovskite (hydroxide-cluster),Antiperovskite,AlF4 cluster + higher Br ratio,K2OH(AlF4)0.75Br0.25,1.47e-2 / 25,0.0147,,–,,,–,Antiperovskite
Na+,Na+,"Anti-perovskite (2D, I4/mmm symmetry)",Antiperovskite,"Defect engineering: Na interstitial (Nai), Na vacancy (VNa), VO, Oi",Na4OI2,"1.4e-2 / 25 (for Nai defects, RT extrapolated)",0.014,,"0.12 (NEB, Nai path); 0.17 (AIMD)",0.17,0.12; 0.17,–,Antiperovskite
Na+,Na+,Anti-perovskite (Pm-3m cubic),Antiperovskite,–,c-Na3HS (pristine),1.0e-5 / 25,1e-05,,0.298 ± 0.05,0.298,0.298; 0.05,–,Antiperovskite
Na+,Na+,Anti-perovskite (defected),Antiperovskite,Single Na vacancy,Na2.96HS (Na-vacancy),3.3e-2 / 25,0.033,,0.12 ± 0.0067,0.12,0.12; 0.0067,–,Antiperovskite
Na+,Na+,Anti-perovskite (halogen-doped),Antiperovskite,Cl substitution + Na vacancy,Na2.92HS0.92Cl0.07,1.38e-1 / 327,0.138,,–,,,–,Antiperovskite
Na+,Na+,Anti-perovskite (halogen-doped),Antiperovskite,Br substitution + Na vacancy,Na2.92HS0.92Br0.07,1.48e-1 / 327,0.148,,–,,,–,Antiperovskite
Na+,Na+,Anti-perovskite (halogen-doped),Antiperovskite,F substitution + Na vacancy,Na2.92HS0.92F0.07,1.06e-1 / 327,0.106,,–,,,–,Antiperovskite
Na+,Na+,Anti-perovskite (halogen-doped),Antiperovskite,I substitution + Na vacancy,Na2.92HS0.92I0.07,1.12e-1 / 327,0.112,,–,,,–,Antiperovskite
Na+,Na+,Anti-perovskite (Pm-3m cubic),Antiperovskite,–,c-Na3HS (pristine),1.0e-5 / 25,1e-05,,0.298 ± 0.05,0.298,0.298; 0.05,–,Antiperovskite
Na+,Na+,Anti-perovskite (defected),Antiperovskite,Single Na vacancy,Na2.96HS (Na-vacancy),3.3e-2 / 25,0.033,,0.12 ± 0.0067,0.12,0.12; 0.0067,–,Antiperovskite
Na+,Na+,Anti-perovskite (halogen-doped),Antiperovskite,Cl substitution + Na vacancy,Na2.92HS0.92Cl0.07,1.38e-1 / 327,0.138,,–,,,–,Antiperovskite
Na+,Na+,Anti-perovskite (halogen-doped),Antiperovskite,Br substitution + Na vacancy,Na2.92HS0.92Br0.07,1.48e-1 / 327,0.148,,–,,,–,Antiperovskite
Na+,Na+,Anti-perovskite (halogen-doped),Antiperovskite,F substitution + Na vacancy,Na2.92HS0.92F0.07,1.06e-1 / 327,0.106,,–,,,–,Antiperovskite
Na+,Na+,Anti-perovskite (halogen-doped),Antiperovskite,I substitution + Na vacancy,Na2.92HS0.92I0.07,1.12e-1 / 327,0.112,,–,,,–,Antiperovskite
Na+,Na+,Anti-perovskite,Antiperovskite,Vacancy-mediated Na+ diffusion,"Na3OCl (bulk, pristine, cubic)",8.5e-3 / 427,0.0085,,0.29,0.29,0.29,–,Antiperovskite
Na+,Na+,Anti-perovskite (bicrystal),Antiperovskite,Symmetric tilt GB Σ3(111),Na3OCl with Σ3(111) GB,6.6e-3 / 427,0.0066,,0.29,0.29,0.29,–,Antiperovskite
Na+,Na+,Anti-perovskite (bicrystal),Antiperovskite,Symmetric tilt GB Σ5(021),Na3OCl with Σ5(021) GB,5.6e-3 / 427,0.0056,,0.29,0.29,0.29,–,Antiperovskite
Li+,Li+,Anti-perovskite (orthorhombic/monoclinic mix),Antiperovskite,–,Li2OHCl (pellet),5.4e-3 / 25; 2.69e-3 / 90; 4.6e-3 / 150,0.0054,,0.098,0.098,0.098,–,Antiperovskite
Li+,Li+,Anti-perovskite/polymer-in-ceramic,Antiperovskite,Polysulfone binder (SO groups),Li2OHCl-g-PSU (composite),2.2e-4 / 25; 4.1e-3 / 90; 1.35e-2 / 150,0.00022,,3.15 (Arrhenius); 2.72 (VTF),,3.15; 2.72 | cleared_unresolvable_outlier,–,Antiperovskite
Li+,Li+,Anti-perovskite/polymer-in-ceramic,Antiperovskite,Polyamide-imide binder (NR groups),Li2OHCl-g-PAI (composite),7.3e-6 / 25; 3.47e-3 / 150,7.3e-06,,2.42 (Arrhenius); 2.54–1.32 (VTF),,2.42; 2.54; -1.32 | cleared_unresolvable_outlier,–,Antiperovskite
Li+,Li+,"Anti-perovskite (cubic, Pm-3m, a = 3.91 Å)",Antiperovskite,–,Li3OCl,8.5e-4 / 25; 4.82e-3 / 250; >1.0e-2 / 282,0.00085,,0.26,0.26,0.26,–,Antiperovskite
Li+,Li+,"Anti-perovskite (cubic, Pm-3m, a = 4.02 Å)",Antiperovskite,–,Li3OBr,~1.0e-7 / 25; >1.0e-2 / 250,1e-07,,–,,,–,Antiperovskite
Li+,Li+,Anti-perovskite (mixed-halide cubic),Antiperovskite,Cl/Br mixing,Li3OCl0.5Br0.5,1.94e-3 / 25; 6.05e-3 / 250; >1.0e-2 / 232; 1.0e-1 / 248; 1.0e+0 / 266,0.00194,,0.18,0.18,0.18,–,Antiperovskite
Li+,Li+,Anti-perovskite,Antiperovskite,Li/Cl depletion (δ = 0.05–0.20); unintended Al3+ doping,Li3-δOCl1-δ / Li3-δO(Cl0.5Br0.5)1-δ (depleted),Conductivity enhanced (orders higher than pristine),,,–,,,–,Antiperovskite
Li+,Li+,"Argyrodite (cubic, F-43m)",Argyrodite,Cl-rich substitution (anion disorder),Li5.5PS4.5Cl1.5 (LPSCl1.5),7.8e-3 / 25; ~1.0e-2,0.0078,,0.23,0.23,0.23,–,Argyrodite
Li+,Li+,Argyrodite,Argyrodite,Cl substitution tuning (0–0.7),Li6-aPS5-aCl1+a (0 ≤ a ≤ 0.7) series,Up to 7.8e-3 / 25 (best at a=0.5),0.0078,,0.23–0.35,0.23,0.23; -0.35,–,Argyrodite
Li+,Li+,Argyrodite (BH4-substituted),Argyrodite,–,Li3PS4·2.5LiBH4 (x=0),1.06e-2 / 25,0.0106,,–,,,–,Argyrodite
Li+,Li+,Argyrodite (BH4/Cl mixed),Halide,Co-substitution (0.5Cl),Li3PS4·2LiBH4·0.5LiCl (x=0.5),1.48e-2 / 25,0.0148,,0.30 (28.7 kJ/mol),0.297456,0.297456,–,Halide
Li+,Li+,Argyrodite,Argyrodite,Co-substitution,Li3PS4·1.9LiBH4·0.6LiCl (x=0.6),1.49e-2 / 25,0.0149,,–,,,–,Argyrodite
Li+,Li+,Argyrodite,Argyrodite,Co-substitution,Li3PS4·1.8LiBH4·0.7LiCl (x=0.7),1.51e-2 / 25,0.0151,,–,,,–,Argyrodite
Li+,Li+,Argyrodite,Argyrodite,Co-substitution,Li3PS4·1.5LiBH4·1LiCl (x=1),9.2e-3 / 25,0.0092,,0.31,0.31,0.31,–,Argyrodite
Li+,Li+,Argyrodite,Argyrodite,Co-substitution,Li3PS4·1LiBH4·1.5LiCl (x=1.5),5.2e-3 / 25,0.0052,,0.30,0.3,0.3,–,Argyrodite
Li+,Li+,Argyrodite (reduced phase fraction),Argyrodite,Co-substitution,Li3PS4·0.5LiBH4·2LiCl (x=2),2.4e-3 / 25,0.0024,,0.33,0.33,0.33,–,Argyrodite
Li+,Li+,Non-argyrodite (residual LiCl),Argyrodite,–,Li3PS4·2.5LiCl (x=2.5),4.0e-4 / 25,0.0004,,0.29,0.29,0.29,–,Argyrodite
Li+,Li+,Argyrodite (sulfide),Argyrodite,–,"Li6PS5Cl (LPSC-P, pristine)",~1.3e-3 / 25,0.0013,,–,,,–,Argyrodite
Li+,Li+,Argyrodite,Argyrodite,Ga3+ doping (5% P replaced),Li6.1P0.95Ga0.05S5Cl (LPSC-0.05),3.9e-3 / 25,0.0039,,–,,,–,Argyrodite
Li+,Li+,Argyrodite,Argyrodite,Ga3+ doping (7% P replaced),Li6.14P0.93Ga0.07S5Cl (LPSC-0.07),2.6e-3 / 25,0.0026,,–,,,–,Argyrodite
Li+,Li+,Sulfide (LGPS-type),LGPS,Br- substitution,Li9.9SnP2S11.9Br0.1 (pristine),5.88e-3 / 25,0.00588,,0.26,0.26,0.26,–,Other / Novel
Li+,Li+,Sulfide (O-doped),Sulfide,O substitution (0.5),Li9.9SnP2S11.4Br0.1O0.5,4.22e-3 / 25,0.00422,,–,,,–,Sulfide
Li+,Li+,Sulfide (O-doped),Sulfide,O substitution (1.0),Li9.9SnP2S10.9Br0.1O1.0,4.08e-3 / 25,0.00408,,0.29,0.29,0.29,–,Sulfide
Li+,Li+,Sulfide (O-doped),Sulfide,O substitution (1.5),Li9.9SnP2S10.4Br0.1O1.5,2.70e-3 / 25,0.0027,,–,,,–,Sulfide
Li+,Li+,"Sulfide (O-doped, high O)",Sulfide,O substitution (2.0),Li9.9SnP2S9.9Br0.1O2.0,1.78e-3 / 25,0.00178,,–,,,–,Sulfide
Li+,Li+,Argyrodite (halide-excess),Halide,–,"Li5.4PS4.4Cl0.6Br1.0 (LiPSClBr, pristine)",1.08e-2 / 25,0.0108,,–,,,–,Halide
Li+,Li+,"Argyrodite (core–shell, oxidized shell)",Argyrodite,"Surface oxidation via KMnO4 (200 °C, 1 h)",O-LiPSClBr (surface-oxidized),"8.15e-3 / 25 (6.85e-3 after 24h air, 84% retention)",0.00815,,–,,,–,Argyrodite
Li+,Li+,Argyrodite (halide-excess),Halide,Reduced particle size,"LiPSClBr_s (small particle, D50=3.6 µm)","5.29e-3 / 25 (1.31e-3 after 24h air, 24.8% retention)",0.00529,,–,,,–,Halide
Li+,Li+,"Argyrodite (core–shell, oxidized shell, small particle)",Argyrodite,Surface oxidation,"O-LiPSClBr_s (oxidized, small particle)","2.49e-3 / 25 (1.63e-3 after 24h air, 65.5% retention)",0.00249,,–,,,–,Argyrodite
Li+,Li+,Argyrodite,Argyrodite,–,Li6AsS5I (pristine),3.0e-6 / 303 K,3e-06,,–,,,–,Argyrodite
Li+,Li+,Argyrodite,Argyrodite,Ge substitution (x=0.25),Li6.25Ge0.25As0.75S5I,1.2e-3 / 303 K,0.0012,,~0.18,0.18,0.18,–,Argyrodite
Li+,Li+,Argyrodite,Argyrodite,Ge substitution (x=0.333),Li6.333Ge0.333As0.667S5I,3.2e-3 / 303 K,0.0032,,~0.15,0.15,0.15,–,Argyrodite
Li+,Li+,Argyrodite,Argyrodite,Sn substitution (x=0.333),Li6.333Sn0.333As0.667S5I,1.4e-4 / 303 K,0.00014,,–,,,–,Argyrodite
Li+,Li+,Argyrodite (thioarsenate),Thio-LISICON,–,Li6AsS5Br,2.0e-3 / 25,0.002,,0.184,0.184,0.184,–,LISICON
Li+,Li+,Argyrodite (thioarsenate),Thio-LISICON,Br substitution (x=0.3),Li5.7AsS4.7Br1.3,~1.0e-2 / 25,0.01,,0.214,0.214,0.214,–,LISICON
Li+,Li+,Argyrodite (thioarsenate),Thio-LISICON,Br substitution (x=0.5),Li5.5AsS4.5Br1.5,1.54e-2 / 25,0.0154,,0.257,0.257,0.257,–,LISICON
Li+,Li+,Argyrodite,Argyrodite,–,Li6PS5Cl,~1.0e-3 / 25,0.001,,0.38,0.38,0.38,–,Argyrodite
Li+,Li+,Argyrodite,Argyrodite,Mg + Cl codoping,Li5.375Mg0.125PS4.625Cl1.375,~1.3e-3 / 25,0.0013,,0.38,0.38,0.38,–,Argyrodite
Li+,Li+,Argyrodite,Argyrodite,Mg + Cl codoping,Li5.375Mg0.0625PS4.5Cl1.5,~1.5e-3 / 25,0.0015,,0.36,0.36,0.36,–,Argyrodite
Li+,Li+,Argyrodite,Argyrodite,Mg + Cl codoping,Li5.8Mg0.1PS5Cl,~1.2e-3 / 25,0.0012,,0.38,0.38,0.38,–,Argyrodite
Li+,Li+,Argyrodite,Argyrodite,–,Li6PS5Cl (This work-1),3.11e-3 / 25,0.00311,,0.22,0.22,0.22,–,Argyrodite
Li+,Li+,Argyrodite,Argyrodite,–,"Li6PS5Cl (This work-2, scale-up)",5.71e-3 / 25,0.00571,,0.22,0.22,0.22,–,Argyrodite
Li+,Li+,Argyrodite,Argyrodite,–,Li6PS5Br,1.40e-3 / 25,0.0014,,–,,,–,Argyrodite
Li+,Li+,Argyrodite,Argyrodite,–,Li6PS5I,9.6e-4 / 25,0.00096,,–,,,–,Argyrodite
Li+,Li+,Orthorhombic,Other,–,β-Li3PS4,3.4e-4 / 25,0.00034,,–,,,–,Other / Novel
Li+,Li+,Orthorhombic,Other,–,Li3SbS4 (glass-ceramic),2.5e-4 / 25,0.00025,,–,,,–,Other / Novel
Li+,Li+,Amorphous,Other,–,Li4SiS4 (glass),7.7e-3 / 25,0.0077,,–,,,–,Other / Novel
Li+,Li+,Argyrodite,Argyrodite,–,Li6PS5Cl (This work-1),3.11e-3 / 25,0.00311,,0.22,0.22,0.22,–,Argyrodite
Li+,Li+,Argyrodite,Argyrodite,–,"Li6PS5Cl (This work-2, scale-up)",5.71e-3 / 25,0.00571,,0.22,0.22,0.22,–,Argyrodite
Li+,Li+,Argyrodite,Argyrodite,–,Li6PS5Br,1.40e-3 / 25,0.0014,,–,,,–,Argyrodite
Li+,Li+,Argyrodite,Argyrodite,–,Li6PS5I,9.6e-4 / 25,0.00096,,–,,,–,Argyrodite
Li+,Li+,Orthorhombic,Other,–,β-Li3PS4,3.4e-4 / 25,0.00034,,–,,,–,Other / Novel
Li+,Li+,Orthorhombic,Other,–,Li3SbS4 (glass-ceramic),2.5e-4 / 25,0.00025,,–,,,–,Other / Novel
Li+,Li+,Amorphous,Other,–,Li4SiS4 (glass),7.7e-3 / 25,0.0077,,–,,,–,Other / Novel
Cu+ / In3+ / Sn4+ (mixed cation),Cu+,Spinel (cation-disordered),Rock-salt,–,CuInSnS4,– (reported as 'mixed superionic conduction'),,,–,,,–,Halide
Cu+ / In3+ / Sn4+ (mixed cation),In3+,Spinel (cation-disordered),Rock-salt,–,CuInSnS4,– (reported as 'mixed superionic conduction'),,,–,,,–,Halide
Cu+ / In3+ / Sn4+ (mixed cation),Sn4+(mixedcation),Spinel (cation-disordered),Rock-salt,–,CuInSnS4,– (reported as 'mixed superionic conduction'),,,–,,,–,Halide
Cu+ / In3+ (mixed cation),Cu+,Defect spinel,Rock-salt,–,CuIn11S17,– (reported as 'mixed superionic conduction'),,,–,,,–,Halide
Cu+ / In3+ (mixed cation),In3+(mixedcation),Defect spinel,Rock-salt,–,CuIn11S17,– (reported as 'mixed superionic conduction'),,,–,,,–,Halide
Li+,Li+,Inverse spinel halide (Fd3̅m),Halide,–,"Li2MgCl4 (LMC2, pristine)",9.6e-8 / 25,9.6e-08,,0.539,0.539,0.539,–,Halide
Li+,Li+,Inverse spinel halide (Fd3̅m),Halide,Zr4+ doping → cation disorder at 16c,Li1.25Zr0.375Mg0.625Cl4 (LZMC1.25),1.4e-5 / 25,1.4e-05,,0.476,0.476,0.476,–,Halide
Li+,Li+,Inverse spinel halide,Halide,Zn2+ doping → Li vacancies,Li1.6Zn0.2MgCl4,1.2e-5 / 25,1.2e-05,,–,,,–,Halide
Li+,Li+,Inverse spinel halide,Halide,Al3+ doping,Li1.2Mg0.95Al0.3Cl4,3.0e-4 / 25,0.0003,,–,,,–,Halide
Li+,Li+,Inverse spinel halide,Halide,Zr4+ doping,Li2Mg1/3Zr1/3Cl4,2.8e-5 / 25,2.8e-05,,–,,,–,Halide
Na+,Na+,Rock-salt halide,Halide,–,Na3InCl6,2.86 / 25,2.86,,0.26,0.26,0.26,–,Halide
Na+,Na+,Rock-salt halide,Halide,Partial In3+/Sc3+ substitution,Na3In0.667Sc0.333Cl6,8.50 / 25,8.5,,0.20,0.2,0.2,–,Halide
Na+,Na+,Rock-salt halide,Halide,In3+/Sc3+ mixed,Na3In0.5Sc0.5Cl6,0.68 / 25,0.68,,0.32,0.32,0.32,–,Halide
Na+,Na+,Rock-salt halide,Halide,In3+/Sc3+ mixed,Na3In0.333Sc0.667Cl6,3.50 / 25,3.5,,0.24,0.24,0.24,–,Halide
Na+,Na+,Rock-salt halide,Halide,Pure Sc3+,Na3ScCl6,2.36e-2 / 25,0.0236,,0.43,0.43,0.43,–,Halide
Na+,Na+,Spinel halide,Halide,–,Na2In0.666Cl4,0.22 / 25,0.22,,0.30,0.3,0.3,–,Halide
Na+,Na+,Spinel halide,Halide,In3+/Sc3+ mixed,Na2In0.4Sc0.2Cl4,2.25e-3 / 25,0.00225,,0.52,0.52,0.52,–,Halide
Na+,Na+,Spinel halide,Halide,In3+/Sc3+ mixed,Na2In0.2Sc0.4Cl4,7.10e-2 / 25,0.071,,0.38,0.38,0.38,–,Halide
Li+,Li+,Rock-salt halide,Halide,–,Li3AlCl6,158 / 25,158.0,,0.124,0.124,0.124,–,Halide
Li+,Li+,Rock-salt halide,Halide,–,Li3ScCl6,1.06 / 25,1.06,,0.29,0.29,0.29,–,Halide
Li+,Li+,Rock-salt halide,Halide,–,Li3SmCl6,– (unstable at high T),,,–,,,–,Halide
Li+,Li+,Rock-salt halide,Halide,–,Li3YCl6,– (~1 mS/cm from lit.),1.0,,–,,,–,Halide
Li+,Li+,Spinel halide,Halide,–,Li2Sm2/3Cl4,15.3 / 25,15.3,,0.194,0.194,0.194,–,Halide
Li+,Li+,Spinel halide,Halide,–,Li2Sc2/3Cl4,~1 / 25,1.0,,–,,,–,Halide
Li+,Li+,Spinel halide,Halide,–,Li2Y2/3Cl4,"Stable ≤1000 K, melts >1200 K",1000.0,,–,,,–,Halide
Li+,Li+,Spinel halide,Halide,–,Li2Al2/3Cl4,"– (linear MSD, high Li diffusion)",,,–,,,–,Halide
Li+,Li+,Monoclinic halide,Halide,–,LiScCl4,8.34 / 25,8.34,,0.24,0.24,0.24,–,Halide
Li+,Li+,Monoclinic halide,Halide,–,LiAlCl4,3.85 / 25,3.85,,0.27,0.27,0.27,–,Halide
Li+,Li+,Monoclinic halide,Halide,–,LiYCl4,–,,,–,,,–,Halide
Li+,Li+,Monoclinic halide,Halide,–,LiSmCl4,"– (stable, wide 0.69–4.36 V window)",0.69,,–,,,–,Halide
Li+,Li+,"Monoclinic (C2/m), defect rock-salt type in superionic phase",Rock-salt,–,Li3InBr6,4.0e-3 / 330 K,0.004,,0.31–0.23,0.31,0.31; -0.23,–,Halide
