Repository: mahdi-arabinour/superionic_visualizations

File: section4-structural-design/conductivity-dot-matrix/data-old.csv (part 2 of 2)
Ion Type (raw),Ion Type (Normalized),Structure Type (raw),Structure Group (Canonical),Doping / and or GB Strategy,superionic conductor Formula (Chemical),Conductivity (raw),Conductivity σ (S/cm) [numeric],Temperature (°C),Activation Energy Ea (raw),Activation Energy Ea (eV)  [smart parsed],"Activation Energy Ea (candidates, eV)",Cycle Life (raw),Structure Family (Canonical)
Li+,Li+,Defect spinel (Fd3̅m) above 315 K,Rock-salt,–,LiInBr4,Superionic phase above 315 K (σ rises steeply; no exact RT value given),315.0,,–,,,–,Halide
Li+,Li+,Over-stoichiometric rocksalt (o-DRX),Rock-salt,Li over-stoichiometry,Li17In9SnO24 (o-LISO),3.38e-4 / 25,0.000338,,0.255,0.255,0.255,–,Halide
Li+,Li+,Disordered rocksalt,Rock-salt,Li deficiency,ns-LISO (near-stoichiometric DRX),3.32e-8 / 25,3.32e-08,,0.552,0.552,0.552,–,Halide
Li+,Li+,Spinel,Rock-salt,–,LiTi2S4,1.03e-2 / 25,0.0103,,0.157,0.157,0.157,–,Halide
Li+,Li+,Spinel,Rock-salt,–,LiTb2S4,1.28e-2 / 25,0.0128,,0.151,0.151,0.151,–,Halide
Li+,Li+,Spinel,Rock-salt,Fe doping at Mn site,LiMn1.5Fe0.5S4,2.05e-2 / 25,0.0205,,0.135,0.135,0.135,–,Halide
Li+,Li+,Spinel,Rock-salt,Mo doping at Mn site,LiMn1.5Mo0.5O4,1.38e-2 / 25,0.0138,,0.146,0.146,0.146,–,Halide
Li+,Li+,Spinel,Rock-salt,V doping at Mn site,LiMn1.5V0.5S4,1.11e-2 / 25,0.0111,,0.153,0.153,0.153,–,Halide
Li+,Li+,Spinel,Rock-salt,Tb doping at Mn site,LiMn1.5Tb0.5S4,1.43e-2 / 25,0.0143,,0.149,0.149,0.149,–,Halide
Li+,Li+,Spinel,Rock-salt,Ru doping at Mn site,LiMn1.5Ru0.5S4,1.65e-2 / 25,0.0165,,0.142,0.142,0.142,–,Halide
Li+,Li+,Spinel,Rock-salt,Ta doping at Mn site,LiMn1.5Ta0.5O4,1.21e-2 / 25,0.0121,,0.154,0.154,0.154,–,Halide
Mg2+,Mg2+,Spinel,Rock-salt,–,MgYb2Se4,1.4e-4 / 25,0.00014,,0.364,0.364,0.364,–,Halide
Mg2+,Mg2+,Spinel,Rock-salt,"Multicationic substitution (Sc, Y, Er, Tm, Yb)",MgSc0.4Y0.4Er0.4Tm0.4Yb0.4Se4,2.4–5.5e-5 / 25,2.4,,0.38–0.40,0.38,0.38; -0.4,–,Halide
Mg2+,Mg2+,Spinel,Rock-salt,Anion substitution (Se → Br),Mg0.75Sc2Se3.5Br0.5,2.4–5.5e-5 / 25,2.4,,0.38–0.40,0.38,0.38; -0.4,–,Halide
Na+,Na+,Tetragonal (glass–ceramic),Glassy sulfide,–,"Na3PS4 (x=0, glass–ceramic)",2.0e-4 / 25,0.0002,,0.41,0.41,0.41,–,Sulfide
Na+,Na+,Tetragonal (glass–ceramic),Glassy sulfide,Ca3N2 doping (5 mol%),"95Na3PS4–5Ca3N2 (x=5, glass–ceramic)",5.0e-4 / 25,0.0005,,0.43,0.43,0.43,–,Sulfide
Na+,Na+,Tetragonal (glass–ceramic),Glassy sulfide,Ca3N2 doping (8 mol%),"92Na3PS4–8Ca3N2 (x=8, glass–ceramic)",8.14e-4 / 25,0.000814,,0.33,0.33,0.33,–,Sulfide
Na+,Na+,Tetragonal (glass–ceramic),Glassy sulfide,Ca3N2 doping (10 mol%),"90Na3PS4–10Ca3N2 (x=10, glass–ceramic)",6.0e-4 / 25,0.0006,,0.35,0.35,0.35,–,Sulfide
Li+,Li+,"Trigonal (hcp, ~46% amorphous)",Other,–,Li2ZrCl6,1.0e-4 / 25,0.0001,,0.118,0.118,0.118,–,Other / Novel
Li+,Li+,Oxyhalide (~69% amorphous),Halide,Partial Cl → O substitution (33.3%),Li2ZrCl4O,2.0e-4 / 25,0.0002,,–,,,–,Halide
Li+,Li+,Highly amorphous oxyhalide (~89.5%),Halide,Partial Cl → O substitution (42.9%),Li3ZrCl4O1.5,1.35e-3 / 25,0.00135,,0.294,0.294,0.294,–,Halide
Li+,Li+,Amorphous oxyhalide,Halide,Higher O substitution,Li4ZrCl4O2,Lower than Li3ZrCl4O1.5,3.0,,–,,,–,Halide
Li+,Li+,Amorphous oxychloride,Halide,–,1.6Li2O–TaCl5 (Sample 7),7.17e-3 / 25,0.00717,,–,,,–,Halide
Li+,Li+,Amorphous oxychloride,Halide,–,1.6Li2O–TaCl5 (Sample 8),8.30e-3 / 25,0.0083,,–,,,–,Halide
Li+,Li+,Amorphous oxychloride,Halide,–,1.6Li2O–TaCl5 (Sample 5),6.94e-3 / 25,0.00694,,–,,,–,Halide
Li+,Li+,Amorphous oxychloride,Halide,–,1.6Li2O–TaCl5 (Sample 6),5.63e-3 / 25,0.00563,,–,,,–,Halide
Li+,Li+,Amorphous oxychloride,Halide,–,1.6Li2O–TaCl5 (Sample 4),3.54e-3 / 25,0.00354,,–,,,–,Halide
Li+,Li+,Amorphous oxychloride,Halide,–,1.6Li2O–TaCl5 (Sample 9),6.3e-5 / 25,6.3e-05,,–,,,–,Halide
Li+,Li+,Amorphous oxychloride,Halide,–,1.6Li2O–TaCl5 (Sample 1),1.9e-4 / 25,0.00019,,–,,,–,Halide
Li+,Li+,Amorphous LPS,Other,–,r-PS4 (amorphous),1.29e-2 (ρ=1.8 g/cm³); 3.81e-3 (ρ=2.0 g/cm³),0.0129,,0.236–0.265,0.236,0.236; -0.265,–,Other / Novel
Li+,Li+,Amorphous LPS,Other,–,1P2S7 (amorphous),6.95e-3 (ρ=1.8 g/cm³); 4.32e-4 (ρ=2.0 g/cm³),0.00695,,0.260–0.353,0.26,0.26; -0.353,–,Other / Novel
Li+,Li+,Amorphous LPS,Other,–,1P2S6 (amorphous),4.04e-2 (ρ=1.8 g/cm³); 2.36e-3 (ρ=2.0 g/cm³),0.0404,,0.185–0.289,0.185,0.185; -0.289,–,Other / Novel
Li+,Li+,Amorphous LPS,Other,–,2P2S7 (amorphous),2.68e-3; 2.64e-3,0.00268,,0.304–0.286,0.304,0.304; -0.286,–,Other / Novel
Li+,Li+,Amorphous LPS,Other,–,1P2S7–1S,4.24e-3; 1.11e-4,0.00424,,0.287–0.411,0.287,0.287; -0.411,–,Other / Novel
Li+,Li+,Amorphous LPS,Other,–,1P2S6–2S,1.77e-2; 7.72e-4,0.0177,,0.223–0.327,0.223,0.223; -0.327,–,Other / Novel
Li+,Li+,Amorphous LPS,Other,–,2P2S7–2S,9.91e-3; 5.68e-3,0.00991,,0.249–0.254,0.249,0.249; -0.254,–,Other / Novel
Li+,Li+,Amorphous LPS,Other,–,2P2S6–4S,1.14e-3; 1.01e-3,0.00114,,0.343–0.321,0.343,0.343; -0.321,–,Other / Novel
Li+,Li+,β-phase,Other,–,β-Li3PS4 (crystalline),2.31e-3,0.00231,,0.301,0.301,0.301,–,Other / Novel
Li+,Li+,α-phase,Other,–,α-Li3PS4 (crystalline),1.49e-2,0.0149,,0.235,0.235,0.235,–,Other / Novel
Li+,Li+,Glass-ceramic,Glassy sulfide,–,Li7P3S11 (crystalline),6.35e-2,0.0635,,0.174,0.174,0.174,–,Sulfide
Na+,Na+,γ-phase (superionic),Other,–,γ–Na3PS4,2.54e-2 / 27,0.0254,,0.18,0.18,0.18,–,Other / Novel
Na+,Na+,Cubic,Other,–,c–Na3PS4,5.7e-4 / 27,0.00057,,–,,,–,Other / Novel
Na+,Na+,Tetragonal,Other,–,t–Na3PS4,1.3e-6 / 27,1.3e-06,,–,,,–,Other / Novel
Na+,Na+,Amorphous (S1),Sulfide,–,Na3PS4 (S1 amorphous),–,,,0.17,0.17,0.17,–,Sulfide
Na+,Na+,Amorphous (S2),Sulfide,–,Na3PS4 (S2 amorphous),–,,,0.24,0.24,0.24,–,Sulfide
Na+,Na+,Amorphous (S3),Sulfide,–,Na3PS4 (S3 amorphous),–,,,0.88,0.88,0.88,–,Sulfide
Na+,Na+,Amorphous (S4),Sulfide,–,Na3PS4 (S4 amorphous),–,,,0.47,0.47,0.47,–,Sulfide
Ag+,Ag+,Amorphous SIC,Other,–,50AgI–37.5Ag2O–12.5B2O3 (SISOBO),5.0e-3 / 25,0.005,,–,,,–,Other / Novel
Ag+,Ag+,Amorphous SIC,Other,–,50AgI–25Ag2O–25CrO3 (SISOCO),7.0e-3 / 25,0.007,,–,,,–,Other / Novel
Ag+,Ag+,Amorphous SIC,Other,–,50AgI–33.5Ag2O–16.5V2O5 (SISOVO),3.0e-3 / 25,0.003,,–,,,–,Other / Novel
Ag+,Ag+,Amorphous SIC,Other,–,50AgI–25Ag2O–25CrO3 (50SISOCO),7.0e-3 / 27,0.007,,0.21–0.27,0.21,0.21; -0.27,–,Other / Novel
Ag+,Ag+,Amorphous SIC,Other,–,60AgI–20Ag2O–20CrO3 (60SISOCO),1.0e-2 / 27,0.01,,0.27,0.27,0.27,–,Other / Novel
Ag+,Ag+,Partially amorphous SIC,Other,–,70AgI–15Ag2O–15CrO3 (70SISOCO),"1.1e-2 / 27 (best, 66 h)",0.011,,0.27,0.27,0.27,–,Other / Novel
Li+,Li+,Amorphous glass,Glassy sulfide,–,Li3PS4 (x=0),3.4e-4 / 25; 1.17e-2 / 100,0.00034,,0.307,0.307,0.307,–,Sulfide
Li+,Li+,Amorphous glass,Glassy sulfide,Br doping,Li3PS3.5Br0.5 (x=0.5),1.0e-3 / 25,0.001,,0.291,0.291,0.291,–,Sulfide
Li+,Li+,Amorphous glass,Glassy sulfide,Br doping,Li3PS3Br (x=1.0),1.86e-3 / 25; 1.17e-2 / 100,0.00186,,0.277,0.277,0.277,–,Sulfide
Li+,Li+,Partially crystalline,Other,Excess Br doping,Li3PS2.5Br1.5 (x=1.5),7.0e-4 / 25,0.0007,,0.288,0.288,0.288,–,Other / Novel
Na+,Na+,Sulfide (crystalline),Sulfide,–,Na3PS4,7.5e-5 / 25,7.5e-05,,0.39,0.39,0.39,–,Sulfide
Na+,Na+,Amorphous oxysulfide,Other,Na2SO3 additive (5 mol%),95(0.75Na2S·0.25P2S5)·5Na2SO3,1.2e-5 / 25,1.2e-05,,0.51,0.51,0.51,–,Other / Novel
Na+,Na+,Amorphous oxysulfide,Other,Na2SO4 additive (5 mol%),95(0.75Na2S·0.25P2S5)·5Na2SO4,1.6e-5 / 25,1.6e-05,,0.50,0.5,0.5,–,Other / Novel
Na+,Na+,Amorphous oxysulfide,Other,Na3PO4 additive (5 mol%),95(0.75Na2S·0.25P2S5)·5Na3PO4,1.1e-5 / 25,1.1e-05,,0.50,0.5,0.5,–,Other / Novel
Na+,Na+,Amorphous halide,Halide,–,NaTaCl6 (amorphous),4.0e-3 / 25,0.004,,0.30–0.41,0.3,0.3; -0.41,–,Halide
Na+,Na+,Trigonal (HNISE),Other,–,Na2ZrCl6,1.3e-5 / 25,1.3e-05,,0.50,0.5,0.5,–,Other / Novel
Na+,Na+,Trigonal (deficient),Other,Na/Cl-deficient (vacancy engineering),Na0.5ZrCl4.5,8.1e-5 / 25,8.1e-05,,0.35,0.35,0.35,–,Other / Novel
Na+,Na+,Amorphous halide,Halide,F substitution,Na0.5ZrCl4F0.5,1.12e-4 / 25,0.000112,,–,,,–,Halide
Na+,Na+,Trigonal,Other,Na/Cl-deficient,Na0.6Er0.4Zr0.6Cl4.2,5.7e-5 / 25,5.7e-05,,–,,,–,Other / Novel
Na+,Na+,Trigonal,Other,Na/Cl-deficient,Na0.4Yb0.25Zr0.75Cl4.15,2.0e-4 / 25,0.0002,,–,,,–,Other / Novel
Na+,Na+,–,Other,Yb substitution,Na2.25Yb0.25Zr0.75Cl6,–,,,–,,,–,Other / Novel
Na+,Na+,Crystalline halide,Halide,–,Na2ZrCl6 (NZC),1.3e-5 / 25,1.3e-05,,0.50,0.5,0.5,–,Halide
Na+,Na+,Amorphous–nanocrystalline halide,Halide,F substitution,"0.5-NFZC (NaF–ZrCl4, x=0.5)",–,,,–,,,–,Halide
Na+,Na+,Amorphous–nanocrystalline halide,Halide,F substitution,1.0-NFZC (x=1.0),–,,,–,,,–,Halide
Na+,Na+,Amorphous–nanocrystalline halide,Halide,F substitution,2.0-NFZC (x=2.0),2.35e-4 / 25,0.000235,,0.28,0.28,0.28,–,Halide
Na+,Na+,Amorphous–nanocrystalline halide,Halide,F substitution,3.0-NFZC (x=3.0),–,,,–,,,–,Halide
Na+,Na+,Amorphous chloride–oxide,Halide,Na2O incorporation,AlCl3–0.50Na2O,8.0e-5 / 30,8e-05,,–,,,–,Halide
Na+,Na+,Amorphous chloride–oxide,Halide,Na2O incorporation,AlCl3–0.60Na2O,1.2e-4 / 30,0.00012,,–,,,–,Halide
Na+,Na+,Amorphous chloride–oxide,Halide,Na2O incorporation,AlCl3–0.75Na2O,1.7e-4 / 30,0.00017,,–,,,–,Halide
Na+,Na+,Amorphous chloride–oxide,Halide,Na2O incorporation,AlCl3–0.80Na2O,1.0e-4 / 30,0.0001,,–,,,–,Halide
Na+,Na+,Amorphous chloride–oxide,Halide,Na2O incorporation,AlCl3–0.85Na2O,6.0e-5 / 30,6e-05,,–,,,–,Halide
Na+,Na+,Halide (amorphous / nanocrystalline),Halide,NaCl deficiency tuning (vacancy mediated),Na2.25-xY0.25Zr0.75Cl6-x (x=1.375–2.000),1.2e-4 – 4.03e-4 / 25,0.00012,,0.348 – 0.370,0.348,0.348; 0.37,–,Halide
Rb+,Rb+,Amorphous borate glass,Glassy sulfide,–,(Rb2O)10(B2O3)90,1e-6 / 25,1e-06,,–,,,–,Sulfide
Rb+,Rb+,Amorphous borate glass,Glassy sulfide,–,(Rb2O)15(B2O3)85,1e-5 / 25,1e-05,,–,,,–,Sulfide
Rb+,Rb+,Amorphous borate glass,Glassy sulfide,–,(Rb2O)20(B2O3)80,1e-4 / 25,0.0001,,–,,,–,Sulfide
Rb+,Rb+,Amorphous borate glass,Glassy sulfide,–,(Rb2O)30(B2O3)70,2.0e-3 / 300,0.002,,0.93–0.97,0.93,0.93; -0.97,–,Sulfide
O2-,O2-,Core–shell nanocomposite (SDC + amorphous carbonate),Polymer composite,Sm3+ doping in CeO2 + amorphous Na2CO3 shell,"Ce0.8Sm0.2O1.9/Na2CO3 (20 wt% Na2CO3, core–shell)",>0.1 / >300,0.1,,0.3,0.3,0.3,–,Polymer composite
Na+,Na+,Amorphous,Other,–,Na3PS4 (amorphous),4.1e-6 / 25,4.1e-06,,–,,,–,Other / Novel
Na+,Na+,Cubic (I4̅3m),Halide,–,"Na3PS4 (cubic, annealed 240 °C)",1.3e-4 / 25,0.00013,,–,,,–,Halide
Na+,Na+,Tetragonal (P421c),Other,–,"Na3PS4 (tetragonal, annealed 480 °C)",1.9e-5 / 25,1.9e-05,,–,,,–,Other / Novel
Li+,Li+,Bicontinuous polymer nanostructure,Polymer composite,–,PVDF-g-PAN + 34 wt% LiTFSI,5.8e-4 / 30,0.00058,,0.21,0.21,0.21,–,Polymer composite
Li+,Li+,Bicontinuous polymer nanostructure,Polymer composite,–,PVDF-g-PAN + 34 wt% LiTFSI,5.8e-4 / 30,0.00058,,0.21,0.21,0.21,–,Polymer composite
Li+,Li+,3D porous polymer + ether network,Polymer composite,"Sulfonation of PVDF-HFP, ether polymer network infiltration",SICP-EPN (sulfonated PVDF-HFP + in situ polymerized PEGMEA + LiFSI/LiTFSI/LiNO3),3.8e-4 / 30,0.00038,,–,,,–,Polymer composite
H+,H+,Amorphous polymer,Polymer composite,–,Disulfonic acid polymer (–SO3H rich),1e-2 – 1e-1 / 25 (humid),0.01,,–,,,–,Polymer composite
H+,H+,Polymer electrolyte (amorphous),Polymer composite,–,PVA–Iron Alum (uncrosslinked),1e-6 / 30,1e-06,,–,,,–,Polymer composite
H+,H+,Polymer electrolyte (cross-linked),Polymer composite,Glycerol,PVA–Iron Alum + Glycerol,1e-5 / 30; 1.2e-3 / 100,1e-05,,–,,,–,Polymer composite
H+,H+,Polymer electrolyte (cross-linked),Polymer composite,Succinic acid,PVA–Iron Alum + Succinic Acid,3e-5 / 30; 1.8e-3 / 100,3e-05,,–,,,–,Polymer composite
H+,H+,Polymer electrolyte (cross-linked),Polymer composite,Glyoxal,PVA–Iron Alum + Glyoxal,5e-5 / 30; 2.38e-3 / 100,5e-05,,–,,,–,Polymer composite
Li+,Li+,Polymer (PVDF),Polymer composite,–,PVDF (control),7.6e-5 / -5,7.6e-05,,–,,,"~1430 h (Li|Li, 0.1 mA·cm⁻², 25 °C)",Polymer composite
Li+,Li+,Polymer (PVDF),Polymer composite,Molecular doping with PVDC (low) + SN + LiTFSI,md-PVDF-LD (10 wt% PVDC:90 wt% PVDF),~order higher than PVDF / 30,30.0,,–,,,–,Polymer composite
Li+,Li+,Polymer (PVDF),Polymer composite,Molecular doping with PVDC (moderate) + SN + LiTFSI,md-PVDF (2:8 PVDC:PVDF),1.4e-3 / 25; 3.0e-4 / -5; 4.1e-3 / 80,0.0014,,0.25,0.25,0.25,">2000 h (Li|Li, 0.1 mA·cm⁻², 25 °C)",Polymer composite
Li+,Li+,Polymer (PVDF),Polymer composite,Molecular doping with PVDC (high) + SN + LiTFSI,md-PVDF-HD (3:7 PVDC:PVDF),2.0e-3 / 30,0.002,,–,,,–,Polymer composite
Na+,Na+,Natural polymer (lignin-based),Polymer composite,–,LG-SPE (lignin-based polymer + Na salt),3.4e-4 / 25,0.00034,,–,,,–,Polymer composite
Na+,Na+,Gel polymer electrolyte (quasi-solid),Polymer composite,SN plasticizer + EMIMBF4 + NaBF4 salt,P(VdF-HFP) + SN + EMIMBF4 + NaBF4,8.72e-3 / 30,0.00872,,–,,,–,Polymer composite
Na+,Na+,Polymer (PEO),Polymer composite,–,PEO (SPE),5.5e-6 / 25,5.5e-06,,–,,,–,Polymer composite
Na+,Na+,Ceramic (NaSICON),NASICON,–,Na3Zr2Si2.3P0.7O11.85 (NaSICON),1.7e-3 / 25,0.0017,,–,,,–,NASICON
Na+,Na+,Ceramic (NaSICON),NASICON,–,Na3.4Zr2Si2.4P0.6O12 (NaSICON),3.4e-3 / 25,0.0034,,–,,,–,NASICON
Na+,Na+,Composite polymer–ceramic (CSE),Polymer composite,–,PEO (50 wt%) / Na3Zr2Si2.3P0.7O11.85 (50 wt%),1.13e-5 / 25,1.13e-05,,–,,,–,Polymer composite
Na+,Na+,Composite polymer–ceramic (CSE),Polymer composite,–,PEO (50 wt%) / Na3.4Zr2Si2.4P0.6O12 (50 wt%),6.4e-6 / 25,6.4e-06,,–,,,–,Polymer composite
Li+,Li+,Polymer electrolyte (PEO-based),Polymer composite,–,"Polymer electrolyte (control, no filler)",1e-6 – 1e-5 / RT,1e-06,,–,,,–,Polymer composite
Li+,Li+,Polymer–ceramic composite,Polymer composite,LMTO nanorods (passive filler),Polymer + LMTO nanorods (composite),1e-5 – 1e-4 / RT,1e-05,,–,,,–,Polymer composite
Li+,Li+,Ceramic oxide (LMTO),Oxide,–,LMTO ceramic (filler alone),negligible / RT,,,–,,,–,Other / Novel
H+,H+,Supramolecular polymer electrolyte,Polymer composite,Deep eutectic solvent (DES) based on glycosyl-zwitterion with POM nanoclusters,"SPPC (Supramolecular Polymer Proton Conductor, DES-GZ/POM)",1.07 / 25,1.07,,0.12,0.12,0.12,–,Polymer composite
Li+,Li+,Halide (Li–In–Cl),Halide,–,Li3InCl6 (water-mediated synthesis),2.04e-3 / 25,0.00204,,0.35,0.35,0.35,–,Halide
Li+,Li+,Halide (Li–In–Cl),Halide,–,Li3InCl6 (water-mediated synthesis),2.04e-3 / 25,0.00204,,0.35,0.35,0.35,–,Halide
Li+,Li+,Halide (hcp-T),Halide,–,Li3HoCl6,4.2e-4 / 25,0.00042,,0.39,0.39,0.39,–,Halide
Li+,Li+,Halide (hcp-T),Halide,In3+ partial substitution,Li3Ho0.6In0.4Cl6,1.3e-3 / 25,0.0013,,0.28,0.28,0.28,–,Halide
Li+,Li+,Halide (hcp-T),Halide,–,Li3YCl6,1.7e-3 / 25,0.0017,,0.33,0.33,0.33,–,Halide
Li+,Li+,Halide (hcp-O),Halide,–,Li3YBr6,2.4e-3 / 25,0.0024,,0.31,0.31,0.31,–,Halide
Li+,Li+,Halide (hcp-O/hcp-T mixed),Halide,Br- partial substitution,Li3YCl6-xBrx (x=1.5),3.1e-3 / 25,0.0031,,0.29,0.29,0.29,–,Halide
Li+,Li+,"Halide, UCl3-type (non-close-packed)",Halide,–,Li-UCl3 (LiCl–LaCl3–0.5TaCl5),2.39e-3 / 25,0.00239,,0.15,0.15,0.15,–,Halide
Na+,Na+,"Halide, UCl3-type (non-close-packed)",Halide,–,Na-UCl3 (NaCl–LaCl3–0.5TaCl5),3.63e-3 / 25,0.00363,,0.17,0.17,0.17,–,Halide
K+,K+,"Halide, UCl3-type (non-close-packed)",Halide,–,K-UCl3 (KCl–LaCl3–0.5TaCl5),1.20e-4 / 25,0.00012,,0.41,0.41,0.41,–,Halide
Ag+,Ag+,"Halide, UCl3-type (non-close-packed)",Halide,–,Ag-UCl3 (AgCl–LaCl3–0.5TaCl5),4.20e-3 / 25,0.0042,,0.11,0.11,0.11,–,Halide
Li+,Li+,"Halide, non-close-packed",Halide,–,LiGaCl3 (predicted),3.39e-3 / 25 (AIMD),0.00339,,0.25 (AIMD),0.25,0.25,–,Halide
Li+,Li+,"Halide, trigonal (P3̅m1)",Halide,–,Li3YCl6,2.0e-4 / 25,0.0002,,0.38,0.38,0.38,–,Halide
Li+,Li+,"Halide, trigonal (cation-disordered)",Halide,Partial substitution of Y3+ with Zr4+,Li3Y0.2Zr0.6Cl6,1.19e-3 / 25,0.00119,,0.29,0.29,0.29,–,Halide
Li+,Li+,"Halide, trigonal",Halide,–,Li3ErCl6,3.5e-4 / 25,0.00035,,0.36,0.36,0.36,–,Halide
Li+,Li+,Halide (hcp),Halide,–,Li3YCl6 (mechanochemical),1.8e-3 / 25,0.0018,,0.33,0.33,0.33,–,Halide
Li+,Li+,Halide (hcp),Halide,–,Li3YCl6 (solid-state synthesis),6.5e-4 / 25,0.00065,,0.40,0.4,0.4,–,Halide
Li+,Li+,Halide (hcp),Halide,Partial substitution Y3+→Zr4+,Li3Y0.2Zr0.6Cl6,1.2e-3 / 25,0.0012,,0.29,0.29,0.29,–,Halide
Li+,Li+,Halide (hcp),Halide,–,Li3InCl6,2.0e-3 / 25,0.002,,0.35,0.35,0.35,–,Halide
Li+,Li+,Halide (hcp),Halide,–,Li3ScCl6,3.4e-3 / 25,0.0034,,0.28,0.28,0.28,–,Halide
Na+,Na+,"Halide, heterogeneous (UCl3-type + amorphous domains)",Halide,Interface engineering / dual-phase composite,HSE-Na (Halide Heterogeneous Structure Electrolyte – Na+),2.7e-3 / 25,0.0027,,0.23,0.23,0.23,–,Halide
Li+,Li+,"Halide, trigonal",Halide,–,Li3YbCl6,3.8e-4 / 25,0.00038,,0.36,0.36,0.36,–,Halide
Li+,Li+,"Halide, trigonal (partially disordered)",Halide,Partial substitution Yb3+→Zr4+,Li2.8Yb0.8Zr0.2Cl6,9.5e-4 / 25,0.00095,,0.29,0.29,0.29,–,Halide
Li+,Li+,"Halide, monoclinic (after heat treatment)",Halide,High-level Zr4+ substitution,Li2.5Yb0.5Zr0.5Cl6,1.5e-3 / 25,0.0015,,0.24,0.24,0.24,–,Halide
Li+,Li+,"Halide, trigonal",Halide,Partial substitution Yb3+→Hf4+,Li2.8Yb0.8Hf0.2Cl6,8.7e-4 / 25,0.00087,,0.30,0.3,0.3,–,Halide
Li+,Li+,"Halide, monoclinic (after heat treatment)",Halide,High-level Hf4+ substitution,Li2.5Yb0.5Hf0.5Cl6,1.4e-3 / 25,0.0014,,0.25,0.25,0.25,–,Halide
Li+,Li+,Halide (defect-rich),Halide,Anion engineering: F- + O2- co-substitution in Li3ZrCl6,Li2.5ZrCl5F0.5O0.5 (LZCFO),1.17e-3 / 30,0.00117,,0.28,0.28,0.28,–,Halide
Li+,Li+,Halide (hcp),Halide,–,Li3ZrCl6 (reference),0.62e-3 / 30,0.00062,,0.34,0.34,0.34,–,Halide
Li+,Li+,Halide (hcp),Halide,Fully ordered cation framework,Li2ZrCl6 (ordered),2.0e-4 / 25 (from MD curve),0.0002,,0.37 (from Arrhenius fit),0.37,0.37,–,Halide
Li+,Li+,Halide (hcp),Halide,Partially disordered Zr sublattice,Li2ZrCl6 (disordered Zr),1.1e-3 / 25 (from MD curve),0.0011,,0.23 (from Arrhenius fit),0.23,0.23,–,Halide
Li+,Li+,"Halide (orthorhombic, stacking faulted)",Halide,–,Li3HoBr6 (x=0),3.2e-4 / 25,0.00032,,0.34,0.34,0.34,–,Halide
Li+,Li+,"Halide (orthorhombic, more stacking faults)",Halide,Partial substitution Br-→I-,Li3HoBr5I (x=1),6.8e-4 / 25,0.00068,,0.28,0.28,0.28,–,Halide
Li+,Li+,"Halide (orthorhombic, high stacking faults)",Halide,Partial substitution Br-→I-,Li3HoBr4I2 (x=2),1.2e-3 / 25,0.0012,,0.23,0.23,0.23,–,Halide
Li+,Li+,"Halide (orthorhombic, maximum stacking faults)",Halide,Partial substitution Br-→I-,Li3HoBr3I3 (x=3),1.7e-3 / 25,0.0017,,0.20,0.2,0.2,–,Halide
Li⁺,Li+,Argyrodite (cubic),Argyrodite,–,Li6PS5Cl,3.4e-4 / RT,0.00034,,0.399,0.399,0.399,–,Argyrodite
Li⁺,Li+,Argyrodite (cubic),Argyrodite,–,Li6PS5Br,3.1e-4 / RT,0.00031,,0.417,0.417,0.417,–,Argyrodite
Li⁺,Li+,Argyrodite (cubic),Argyrodite,–,Li6PS5I,2.9e-5 / RT,2.9e-05,,0.419,0.419,0.419,–,Argyrodite
Li⁺,Li+,Argyrodite composite,Polymer composite,Excess LiCl doping,Li6PS5Cl·LiCl,5.3e-4 / RT,0.00053,,0.29,0.29,0.29,–,Polymer composite
Li⁺,Li+,"Halide (hexagonal close packed Cl⁻, P3̅m1)",Halide,High concentration of stacking faults and Li defect layers (mechanochemical synthesis),Li₃YCl₆ (BM-LYC),0.49 mS·cm⁻¹ / 25 °C,0.49,25.0,0.41 ± 0.006,0.41,0.41; 0.006,–,Halide
Li⁺,Li+,"Halide (hexagonal close packed Cl⁻, P3̅m1)",Halide,Lower stacking fault concentration; multiphasic sample,Li₃YCl₆ (SS-LYC),0.067 mS·cm⁻¹ / 25 °C,0.067,25.0,0.47 ± 0.004,0.47,0.47; 0.004,–,Halide
Li⁺,Li+,"Halide (hcp, P3m1)",Halide,–,Li₂ZrCl₆ (LZC),4.13 mS·cm⁻¹ / 25 °C,4.13,25.0,0.424,0.424,0.424,–,Halide
Li⁺,Li+,"Halide (hcp, P3m1) with lattice extension",Halide,I⁻ substitution for Cl⁻ expands lattice and enhances disorder,"Li₂ZrCl₅I (LZCI, x=1)",13.6 mS·cm⁻¹ / 25 °C,13.6,25.0,0.32,0.32,0.32,–,Halide
Li⁺,Li+,"Halide (layered, P2₁/c for hydrate)",Halide,– (fully hydrated),Li₃InCl₆ hydrate (Li₃InCl₆·2H₂O),3.5×10⁻⁷ S·cm⁻¹ / 25 °C,3.5,25.0,≈3 (hydrate region),,3 | cleared_unresolvable_outlier,–,Halide
Li⁺,Li+,Halide (layered),Halide,"Partial dehydration phase, grain boundary formation",Li₃InCl₆ sub-hydrate (Li₃InCl₆·0.5H₂O),Conductivity increases drastically during dehydration; activation energy drops to ~2 eV in sub-hydrate region,2.0,,–,,,–,Halide
Li⁺,Li+,Halide (C2/m for anhydrous),Halide,–,Li₃InCl₆ (anhydrous),1.1×10⁻³ S·cm⁻¹ / 25 °C,1.1,25.0,≈0.3 after cool-down,0.3,0.3,–,Halide
Li⁺,Li+,"Halide (hcp, P3̅m1)",Halide,–,Li₂ZrCl₆ (LZC),0.40 mS·cm⁻¹ / 30 °C,0.4,30.0,0.37,0.37,0.37,–,Halide
Li⁺,Li+,Halide nanocomposite (hcp Li₂ZrCl₆ + nano ZrO₂),Halide,Interfacial superionic conduction via O-substituted interphase,ZrO₂–2Li₂ZrCl₆ (HNSE),1.1 mS·cm⁻¹ / 30 °C,1.1,30.0,0.31,0.31,0.31,–,Halide
Li⁺,Li+,Halide nanocomposite,Halide,External ZrO₂ nanoparticles (~20 nm) mixed with Li₂ZrCl₆,nZrO₂–2Li₂ZrCl₆ (control),0.6 mS·cm⁻¹ / 30 °C,0.6,30.0,–,,,–,Halide
Na⁺,Na+,Halide nanocomposite,Halide,Interfacial conduction,0.13ZrO₂–0.61NaCl–0.26Na₂ZrCl₆,0.11 mS·cm⁻¹ / 30 °C,0.11,30.0,–,,,–,Halide
Li⁺,Li+,Halide nanocomposite (fluorinated),Halide,F-substitution plus interfacial conduction,ZrO₂–2Li₂ZrCl₅F (HNSE-F),0.49 mS·cm⁻¹ / 30 °C,0.49,30.0,–,,,–,Halide
Li⁺,Li+,Halide nanocomposite,Halide,SnO₂ nanograins,SnO₂–2Li₂ZrCl₆ (HNSE),1.6 mS·cm⁻¹ / 30 °C,1.6,30.0,–,,,–,Halide
Li⁺,Li+,Halide nanocomposite,Halide,Al₂O₃ nanograins,Al₂O₃–3Li₂ZrCl₆ (HNSE),0.88 mS·cm⁻¹ / 30 °C,0.88,30.0,–,,,–,Halide
Li⁺,Li+,Halide nanocomposite,Halide,Fe³⁺ substitution in Li₂ZrCl₆ plus ZrO₂ interfacial conduction,0.75ZrO₂–Li₂.₂₅Zr₀.₇₅Fe₀.₂₅Cl₆ (HNSE-Fe),1.4 mS·cm⁻¹ / 30 °C,1.4,30.0,–,,,–,Halide
Li⁺,Li+,Halide (trigonal P3̅m1),Halide,–,Li₃ErCl₆ (x=0),8.7×10⁻⁵ / 25 °C,8.7,25.0,–,,,–,Halide
Li⁺,Li+,Halide (phase I),Halide,Zr⁴⁺ substitution,Li₂.9Er₀.9Zr₀.1Cl₆ (x=0.1),3.6×10⁻⁴ / 25 °C,3.6,25.0,–,,,–,Halide
Li⁺,Li+,Halide (phase II Li3LuCl6-type),Halide,Zr⁴⁺ substitution,Li₂.8Er₀.8Zr₀.2Cl₆ (x=0.2),7.7×10⁻⁴ / 25 °C,7.7,25.0,–,,,–,Halide
Li⁺,Li+,"Halide (phase III, new)",Halide,Zr⁴⁺ substitution (max conductivity),Li₂.633Er₀.633Zr₀.367Cl₆ (x=0.367),1.1×10⁻³ / 25 °C,1.1,25.0,–,,,–,Halide
Li⁺,Li+,"Halide (phase III, Y system)",Halide,Zr⁴⁺ substitution,Li₂.5Y₀.5Zr₀.5Cl₆ (x=0.5),1.4×10⁻³ / 25 °C,1.4,25.0,0.33,0.33,0.33,–,Halide
Li⁺,Li+,Argyrodite (F-43m),Argyrodite,–,Li₆PS₅Cl (x=0),2.5 mS·cm⁻¹ / 25 °C,2.5,25.0,0.34 (EIS); 0.35 (PFG),0.34,0.34; 0.35,–,Argyrodite
Li⁺,Li+,Argyrodite (F-43m),Argyrodite,Halide-rich solid solution,Li₅.₇₅PS₄.₇₅Cl₁.₂₅ (x=0.25),4.2 mS·cm⁻¹ / 25 °C,4.2,25.0,0.33 (EIS); 0.343 (PFG),0.33,0.33; 0.343,–,Argyrodite
Li⁺,Li+,Argyrodite,Argyrodite,Halide-rich,Li₅.₆₂₅PS₄.₆₂₅Cl₁.₃₇₅ (x=0.375),5.6 mS·cm⁻¹ / 25 °C,5.6,25.0,0.31 (EIS); 0.320 (PFG),0.31,0.31; 0.32,–,Argyrodite
Li⁺,Li+,Argyrodite (F-43m),Argyrodite,End-member halide-rich,Li₅.₅PS₄.₅Cl₁.₅ (x=0.5),"9.4 mS·cm⁻¹ / 25 °C (cold-pressed); 12.0 mS·cm⁻¹ / 25 °C (sintered 550 °C, 10 min)",9.4,25.0,0.29 (EIS/PFG),0.29,0.29,–,Argyrodite
Li⁺,Li+,Argyrodite (F-43m),Argyrodite,Halide-rich,Li₅.₄₅PS₄.₄₅Cl₁.₅₅,5.9 mS·cm⁻¹ / 25 °C,5.9,25.0,,,,–,Argyrodite
Li⁺,Li+,Argyrodite (F-43m),Argyrodite,Halide-rich,Li₅.₄PS₄.₄Cl₁.₆,3.3 mS·cm⁻¹ / 25 °C,3.3,25.0,,,,–,Argyrodite
Li⁺,Li+,Sulfide glass-ceramic (triclinic P1),Glassy sulfide,–,Li₇P₃S₁₁ (pristine),0.43 mS·cm⁻¹ / 25 °C,0.43,25.0,–,,,"Stable up to 5 V, Li/Li symmetric >100 h no decomposition",Sulfide
Li⁺,Li+,Sulfide glass-ceramic,Glassy sulfide,0.5 M AgI doping/mixing,Li₇Ag₀.₂₅P₃S₁₁I₀.₂₅ (270 °C),0.48 mS·cm⁻¹ / 25 °C,0.48,25.0,–,,,–,Sulfide
Li⁺,Li+,Sulfide glass-ceramic,Glassy sulfide,0.2 M AgI doping/mixing (optimum),Li₇Ag₀.₁P₃S₁₁I₀.₁ (270 °C),1.35 mS·cm⁻¹ / 25 °C; 7.9 mS·cm⁻¹ at 100 °C,1.35,25.0,0.23,0.23,0.23,"Stable up to 5 V; Li/Li symmetric >100 h; In/Li₇Ag₀.₁P₃S₁₁I₀.₁/NCM622 cell: 76.25 mAh g⁻¹ first cycle at 1C, 45.7 mAh g⁻¹ at 10th cycle",Sulfide
Li⁺,Li+,Sulfide glass-ceramic,Glassy sulfide,0.1 M AgI doping/mixing,Li₇Ag₀.₀₅P₃S₁₁I₀.₀₅ (270 °C),0.83 mS·cm⁻¹ / 25 °C,0.83,25.0,–,,,–,Sulfide
Li⁺,Li+,Sulfide glass-ceramic,Glassy sulfide,AgCl-doped,Li₇Ag₀.₁P₃S₁₁Cl₀.₁ (270 °C),"(value not explicitly given, but at 270 °C highest among Cl-doped)",270.0,270.0,–,,,–,Sulfide
Li⁺,Li+,Sulfide glass-ceramic,Glassy sulfide,AgBr-doped,Li₇Ag₀.₁P₃S₁₁Br₀.₁ (270 °C),"(value not explicitly given, but at 270 °C improved vs pristine)",270.0,270.0,–,,,–,Sulfide
Li⁺,Li+,Sulfide glass-ceramic,Glassy sulfide,MnCl₂-doped,Li₇Mn₀.₁P₃S₁₁Cl₀.₂,4.2×10⁻⁴ S·cm⁻¹ / 25 °C,4.2,25.0,–,,,–,Sulfide
Li⁺,Li+,Sulfide glass-ceramic,Glassy sulfide,CuCl₂-doped,Li₇Cu₀.₁P₃S₁₁Cl₀.₂,1.3×10⁻⁴ S·cm⁻¹ / 25 °C,1.3,25.0,–,,,–,Sulfide
Li⁺,Li+,Sulfide glass-ceramic,Glassy sulfide,SnCl₂-doped,Li₇Sn₀.₁P₃S₁₁Cl₀.₂,1.5×10⁻⁵ S·cm⁻¹ / 25 °C,1.5,25.0,–,,,–,Sulfide
Li⁺,Li+,Halide (hcp),Halide,–,Li₂ZrCl₆,5×10⁻⁴ S·cm⁻¹ / 25 °C,5.0,25.0,0.30,0.3,0.3,–,Halide
Na⁺,Na+,Halide (hcp),Halide,–,Na₂ZrCl₆,9×10⁻⁶ S·cm⁻¹ / 25 °C,9.0,25.0,0.40,0.4,0.4,–,Halide
Cu⁺,Cu+,Halide (hcp),Halide,–,Cu₂ZrCl₆,1×10⁻² S·cm⁻¹ / 25 °C,1.0,25.0,0.19,0.19,0.19,–,Halide
Ag⁺,Ag+,Halide (hcp),Halide,–,Ag₂ZrCl₆,4×10⁻³ S·cm⁻¹ / 25 °C,4.0,25.0,0.24,0.24,0.24,–,Halide
Li⁺,Li+,Halide (trigonal P3̅m1),Halide,–,Li₂ZrCl₆,5.0×10⁻⁴ / 25 °C,5.0,25.0,0.39,0.39,0.39,–,Halide
Li⁺,Li+,Halide (trigonal),Halide,0.1 S²⁻ substitution for Cl⁻,Li₂.₁ZrCl₅.₉S₀.₁,7.35×10⁻⁴ / 25 °C,7.35,25.0,0.36,0.36,0.36,–,Halide
Li⁺,Li+,Halide (trigonal),Halide,0.2 S²⁻ substitution for Cl⁻,Li₂.₂ZrCl₅.₈S₀.₂,8.55×10⁻⁴ / 25 °C,8.55,25.0,0.34,0.34,0.34,–,Halide
Li⁺,Li+,Halide (trigonal),Halide,0.3 S²⁻ substitution for Cl⁻,Li₂.₃ZrCl₅.₇S₀.₃,7.90×10⁻⁴ / 25 °C,7.9,25.0,0.35,0.35,0.35,–,Halide
Li⁺,Li+,β-Li₃PS₄ (no thio-LISICON II),LISICON,–,Li₁₀P₃S₁₂Cl (LPSCl),6.0e-4 / 25,0.0006,,0.268,0.268,0.268,–,LISICON
Li⁺,Li+,thio-LISICON II (LGPS-analog),LGPS,–,Li₁₀P₃S₁₂Br (LPSBr),1.7e-3 / 25,0.0017,,0.288,0.288,0.288,–,Other / Novel
Li⁺,Li+,thio-LISICON II (LGPS-analog),LGPS,–,Li₁₀P₃S₁₂I (LPSI),2.9e-3 / 25,0.0029,,0.209,0.209,0.209,–,Other / Novel
Li⁺,Li+,thio-LISICON II (LGPS-analog),LGPS,Mixed-halide solid solution (Br/I),Li₁₀P₃S₁₂Br₀.₆I₀.₄,3.9e-3 / 25,0.0039,,0.204,0.204,0.204,–,Other / Novel
Li⁺,Li+,β-Li₃PS₄ (no thio-LISICON II),LISICON,–,Li₁₀P₃S₁₂Cl (LPSCl),6.0e-4 / 25,0.0006,,0.268,0.268,0.268,–,LISICON
Li⁺,Li+,thio-LISICON II (LGPS-analog),LGPS,–,Li₁₀P₃S₁₂Br (LPSBr),1.7e-3 / 25,0.0017,,0.288,0.288,0.288,–,Other / Novel
Li⁺,Li+,thio-LISICON II (LGPS-analog),LGPS,–,Li₁₀P₃S₁₂I (LPSI),2.9e-3 / 25,0.0029,,0.209,0.209,0.209,–,Other / Novel
Li⁺,Li+,thio-LISICON II (LGPS-analog),LGPS,Mixed-halide solid solution (Br/I),Li₁₀P₃S₁₂Br₀.₆I₀.₄,3.9e-3 / 25,0.0039,,0.204,0.204,0.204,–,Other / Novel
Li⁺,Li+,Halide (trigonal P3̅m1),Halide,–,Li₃YCl₆ (x=0),5.0×10⁻⁴ / 25 °C,5.0,25.0,0.360,0.36,0.36,–,Halide
Li⁺,Li+,Halide (trigonal),Halide,5% Hf⁴⁺ substitution for Y³⁺,Li₂.₉Y₀.₉₅Hf₀.₀₅Cl₆ (x=0.05),8.7×10⁻⁴ / 25 °C,8.7,25.0,0.345,0.345,0.345,–,Halide
Li⁺,Li+,Halide (trigonal),Halide,10% Hf⁴⁺ substitution for Y³⁺,Li₂.₇Y₀.₉Hf₀.₁Cl₆ (x=0.1),1.49×10⁻³ / 25 °C,1.49,25.0,0.331,0.331,0.331,–,Halide
Li⁺,Li+,Halide (trigonal),Halide,20% Hf⁴⁺ substitution for Y³⁺,Li₂.₅Y₀.₈Hf₀.₂Cl₆ (x=0.2),1.10×10⁻³ / 25 °C,1.1,25.0,0.338,0.338,0.338,–,Halide
Li⁺,Li+,Argyrodite (F-43m),Argyrodite,Halide incorporation,Li₆PS₅Cl (x=1),2.5×10⁻³ / 25 °C,2.5,25.0,0.29,0.29,0.29,–,Argyrodite
Li⁺,Li+,Argyrodite,Argyrodite,Cl-rich solid solution,Li₆.₂₅PS₅.₂₅Cl₀.₇₅ (x=0.75),3.1×10⁻³ / 25 °C,3.1,25.0,0.27,0.27,0.27,–,Argyrodite
Li⁺,Li+,Argyrodite,Argyrodite,Cl-rich solid solution,Li₆.₅PS₅.₅Cl₀.₅ (x=0.5),3.5×10⁻³ / 25 °C,3.5,25.0,0.26,0.26,0.26,–,Argyrodite
Li⁺,Li+,Argyrodite,Argyrodite,Low Cl,Li₆.₈PS₅.₈Cl₀.₂ (x=0.2),2.8×10⁻³ / 25 °C,2.8,25.0,0.28,0.28,0.28,–,Argyrodite
Li⁺,Li+,Halide (monoclinic C2/m),Halide,–,Li₃InBr₆,2.3×10⁻³ / 25 °C,2.3,25.0,0.33,0.33,0.33,–,Halide
Li⁺,Li+,Halide (monoclinic),Halide,10% Y³⁺ for In³⁺,Li₃In₀.₉Y₀.₁Br₆,3.6×10⁻³ / 25 °C,3.6,25.0,0.30,0.3,0.3,–,Halide
Li⁺,Li+,Halide (monoclinic),Halide,10% Ga³⁺ for In³⁺,Li₃In₀.₉Ga₀.₁Br₆,3.3×10⁻³ / 25 °C,3.3,25.0,0.31,0.31,0.31,–,Halide
Li⁺,Li+,Halide (orthorhombic Pnma),Halide,Lanthanide replacement,Li₃GdBr₆,5.2×10⁻³ / 25 °C,5.2,25.0,0.28,0.28,0.28,–,Halide
Li⁺,Li+,Halide (orthorhombic),Halide,Lanthanide replacement,Li₃TbBr₆,4.8×10⁻³ / 25 °C,4.8,25.0,0.29,0.29,0.29,–,Halide
Li⁺,Li+,Halide (orthorhombic),Halide,Lanthanide replacement,Li₃HoBr₆,4.5×10⁻³ / 25 °C,4.5,25.0,0.30,0.3,0.3,–,Halide
Li⁺,Li+,Halide (orthorhombic),Halide,Lanthanide replacement,Li₃TmBr₆,4.1×10⁻³ / 25 °C,4.1,25.0,0.31,0.31,0.31,–,Halide
Li⁺,Li+,Halide (orthorhombic),Halide,Lanthanide replacement,Li₃LuBr₆,3.9×10⁻³ / 25 °C,3.9,25.0,0.32,0.32,0.32,–,Halide
Li⁺,Li+,Halide (trigonal P3̅m1),Halide,–,Li₂ZrCl₆ (x=0),0.72×10⁻³ / 25 °C,0.72,25.0,0.35,0.35,0.35,–,Halide
Li⁺,Li+,Halide (trigonal),Halide,30% Ta⁵⁺ substitution for Zr⁴⁺,Li1.7Zr0.7Ta0.3Cl6 (x=0.3),1.42×10⁻³ / 25 °C,1.42,25.0,0.29,0.29,0.29,–,Halide
Li⁺,Li+,Halide (trigonal),Halide,27% Ta⁵⁺ substitution for Zr⁴⁺,Li₂.₁Zr₀.₈₃Ta₀.₂₇Cl₆,1.68×10⁻³ / 25 °C,1.68,25.0,0.28,0.28,0.28,–,Halide
Li⁺,Li+,Halide (trigonal P3̅m1),Halide,–,Li₃ScCl₆ (x=0),0.91×10⁻³ / 25 °C,0.91,25.0,0.37,0.37,0.37,–,Halide
Li⁺,Li+,Halide (trigonal),Halide,Excess LiCl (site-occupation tuning),Li₃.₂ScCl₆.₂ (x=0.2),1.64×10⁻³ / 25 °C,1.64,25.0,0.33,0.33,0.33,–,Halide
Li⁺,Li+,Halide (trigonal),Halide,Excess LiCl (site-occupation tuning),Li₃.₄ScCl₆.₄ (x=0.4),2.10×10⁻³ / 25 °C,2.1,25.0,0.30,0.3,0.3,–,Halide
Li⁺,Li+,Halide (trigonal P3̅m1),Halide,–,Li₃YCl₆ (ampule),0.72×10⁻³ / 25 °C,0.72,25.0,0.35,0.35,0.35,–,Halide
Li⁺,Li+,Halide (trigonal),Halide,–,Li₃YCl₆ (mechanochemical),0.95×10⁻³ / 25 °C,0.95,25.0,0.33,0.33,0.33,–,Halide
Li⁺,Li+,Halide (monoclinic C2/m),Halide,–,Li₃YBr₆ (ampule),0.84×10⁻³ / 25 °C,0.84,25.0,0.34,0.34,0.34,–,Halide
Li⁺,Li+,Halide (monoclinic),Halide,–,Li₃YBr₆ (mechanochemical),1.05×10⁻³ / 25 °C,1.05,25.0,0.31,0.31,0.31,–,Halide
Li⁺,Li+,NASICON (rhombohedral R-3c),NASICON,–,Li1.5Al0.5Ge1.5(PO4)3 (LAGP),σtotal=3.5×10⁻⁴; σgrain=6.9×10⁻⁴; σGB=7.12×10⁻⁴ / RT,3.5,,Ea(total)=0.41; Ea(grain)=0.34,0.34,0.41; 0.34,–,NASICON
Li⁺,Li+,NASICON (R-3c),NASICON,1 mol % Sb³⁺ substitution for Ge⁴⁺,Li1.5+0.01Al0.5Sb0.01Ge1.49(PO4)3 (Sb1),σtotal=5.4×10⁻⁴; σgrain=8.3×10⁻⁴; σGB=11.8×10⁻⁴ / RT,5.4,,Ea(total)=0.38; Ea(grain)=0.34,0.34,0.38; 0.34,–,NASICON
Li⁺,Li+,NASICON (R-3c),NASICON,3 mol % Sb³⁺ substitution,Li1.5+0.03Al0.5Sb0.03Ge1.47(PO4)3 (Sb3),σtotal=5.6×10⁻⁴; σgrain=10.2×10⁻⁴; σGB=12.5×10⁻⁴ / RT,5.6,,Ea(total)=0.37; Ea(grain)=0.34,0.34,0.37; 0.34,–,NASICON
Li⁺,Li+,NASICON (R-3c),NASICON,5 mol % Sb³⁺ substitution,Li1.5+0.05Al0.5Sb0.05Ge1.45(PO4)3 (Sb5),σtotal=6.0×10⁻⁴; σgrain=14.1×10⁻⁴; σGB=17.9×10⁻⁴ / RT,6.0,,Ea(total)=0.36; Ea(grain)=0.35,0.35,0.36; 0.35,–,NASICON
Li⁺,Li+,NASICON (R-3c),NASICON,7 mol % Sb³⁺ substitution,Li1.5+0.07Al0.5Sb0.07Ge1.43(PO4)3 (Sb7),σtotal=7.7×10⁻⁴; σgrain=15.2×10⁻⁴; σGB=24.1×10⁻⁴ / RT,7.7,,Ea(total)=0.36; Ea(grain)=0.34,0.34,0.36; 0.34,–,NASICON
Li⁺,Li+,NASICON (rhombohedral),NASICON,–,Li1.3Al0.3Ti1.7(PO4)3 (baseline),2.1×10⁻⁴ / 25 °C,2.1,25.0,0.36,0.36,0.36,–,NASICON
Li⁺,Li+,NASICON,NASICON,0.05 Zr⁴⁺ substitution for Ti⁴⁺,Li1.3Al0.3Ti1.65Zr0.05(PO4)3,3.4×10⁻⁴ / 25 °C,3.4,25.0,0.34,0.34,0.34,–,NASICON
Li⁺,Li+,NASICON,NASICON,0.05 V⁵⁺ substitution for Ti⁴⁺,Li1.3Al0.3Ti1.65V0.05(PO4)3,3.1×10⁻⁴ / 25 °C,3.1,25.0,0.35,0.35,0.35,–,NASICON
Li⁺,Li+,NASICON,NASICON,0.05 Co²⁺ substitution,Li1.3Al0.3Ti1.65Co0.05(PO4)3,2.9×10⁻⁴ / 25 °C,2.9,25.0,0.35,0.35,0.35,–,NASICON
Li⁺,Li+,NASICON,NASICON,0.05 Cu²⁺ substitution,Li1.3Al0.3Ti1.65Cu0.05(PO4)3,2.7×10⁻⁴ / 25 °C,2.7,25.0,0.36,0.36,0.36,–,NASICON
Li⁺,Li+,NASICON,NASICON,0.05 Sn⁴⁺ substitution,Li1.3Al0.3Ti1.65Sn0.05(PO4)3,2.8×10⁻⁴ / 25 °C,2.8,25.0,0.35,0.35,0.35,–,NASICON
Li⁺,Li+,NASICON (rhombohedral),NASICON,–,Li₁.₃Al₀.₃Ti₁.₇(PO₄)₃ (NASICON baseline),2.1×10⁻⁴ / 25 °C,2.1,25.0,0.36,0.36,0.36,–,NASICON
Li⁺,Li+,NASICON,NASICON,0.2 As⁵⁺ substitution for Ti⁴⁺,Li₁.₃Al₀.₃As₀.₂Ti₁.₅(PO₄)₃ (As-doped NASICON),3.8×10⁻⁴ / 25 °C,3.8,25.0,0.32,0.32,0.32,–,NASICON
Li⁺,Li+,NASICON–glass composite,NASICON,As-doped + 3 wt% lithium phosphate glass additive,"LAAs₀.₂TP-G (NASICON–glass composite, 3 wt% glass)",5.2×10⁻⁴ / 25 °C,5.2,25.0,0.29,0.29,0.29,–,NASICON
Na⁺,Na+,NASICON-type,NASICON,"Tri-site co-doping: 3% K⁺ for Na⁺, 0.05 Al³⁺ for Ti⁴⁺, 0.05 (SiO₄) for (PO₄) + conductive carbon coating",Na₀.₉₇K₀.₀₃Ti₁.₉₅Al₀.₀₅(PO₄)₂.₉₅(SiO₄)₀.₀₅/C (NTP-KAS),–,,,–,,,–,NASICON
Na⁺,Na+,NASICON-type,NASICON,–,Na₂TiV(PO₄)₃/C (NTVP),–,,,–,,,–,NASICON
Na⁺,Na+,NASICON-type,NASICON,Co²⁺ substitution for Ti⁴⁺+V³⁺ plus rGO conductive additive,Na₃Co₂/₃Ti₂/₃V₂/₃(PO₄)₃/C/rGO (NCTVP),–,,,–,,,–,NASICON
Na⁺,Na+,NASICON-type,NASICON,–,Na₄VMn(PO₄)₃/C (baseline),"2.15×10⁻³ (electronic, four-probe) / RT",2.15,,–,,,–,NASICON
Na⁺,Na+,NASICON-type,NASICON,0.1 W⁶⁺ substitution for Mn²⁺,Na₃.₆VMn₀.₉W₀.₁(PO₄)₃/C (VMW-0.1),"4.27×10⁻³ (electronic, four-probe) / RT",4.27,,–,,,–,NASICON
Na⁺,Na+,NASICON-type,NASICON,0.2 W⁶⁺ substitution for Mn²⁺,Na₃.₂VMn₀.₈W₀.₂(PO₄)₃/C (VMW-0.2),"3.95×10⁻³ (electronic, four-probe) / RT",3.95,,–,,,–,NASICON
Li⁺,Li+,Halide (trigonal),Halide,–,Li₂ZrCl₆ (baseline),0.48×10⁻³ / 25 °C,0.48,25.0,0.356,0.356,0.356,–,Halide
Li⁺,Li+,Halide (trigonal),Halide,Rare earth Dy³⁺ doping + Ta⁵⁺ substitution,Li₂.₁Zr₀.₈Dy₀.₁₅Ta₀.₀₅Cl₆ (LZDTC),1.67×10⁻³ / 25 °C,1.67,25.0,0.272,0.272,0.272,–,Halide
Li⁺,Li+,Halide (trigonal),Halide,Rare earth Ce³⁺ doping + Ta⁵⁺ substitution,Li₂.₁Zr₀.₈Ce₀.₁₅Ta₀.₀₅Cl₆,1.54×10⁻³ / 25 °C,1.54,25.0,0.279,0.279,0.279,–,Halide
Li⁺,Li+,Halide (amorphous–crystalline composite),Halide,"Multiple-cation (Ta, Zr, Al, Ca) doped LaCl₃-based system",HELa0.5: 0.5LiCl–xLaCl₃(TaCl₅·ZrCl₄·AlCl₃·CaCl₂)₁/₄(1–x),0.82×10⁻³ / 25 °C,0.82,25.0,0.34,0.34,0.34,–,Halide
Na⁺,Na+,Tetragonal (superionic),Other,–,Na₃SbS₄ (baseline),0.4×10⁻³ / 25 °C,0.4,25.0,0.31,0.31,0.31,–,Other / Novel
Na⁺,Na+,Tetragonal,Other,Iso-valent V⁵⁺ for Sb⁵⁺,Na₃Sb₁₋ₓVₓS₄ (x≤0.2),0.6×10⁻³ / 25 °C (x=0.1),0.6,25.0,0.30,0.3,0.3,–,Other / Novel
Na⁺,Na+,Tetragonal,Other,Iso-valent Nb⁵⁺ for Sb⁵⁺,Na₃Sb₁₋ₓNbₓS₄ (x≤0.2),0.5×10⁻³ / 25 °C (x=0.1),0.5,25.0,0.30,0.3,0.3,–,Other / Novel
Na⁺,Na+,Tetragonal,Other,Iso-valent Ta⁵⁺ for Sb⁵⁺,Na₃Sb₁₋ₓTaₓS₄ (x≤0.2),0.48×10⁻³ / 25 °C (x=0.1),0.48,25.0,0.31,0.31,0.31,–,Other / Novel
Na⁺,Na+,Tetragonal (Na₃SbS₄-type),Other,W⁶⁺ supervalent substitution for Sb⁵⁺ creating Na vacancies,Na₂.₉Sb₀.₉W₀.₁S₄,σbulk 96 mS·cm⁻¹ / 293 K; σtotal ≈10 mS·cm⁻¹ / 293 K; σbulk 1.8 mS·cm⁻¹ / –130 °C,96.0,130.0,"Ea,bulk 0.11; Ea,total 0.17–0.20",0.17,0.11; 0.17; -0.2,–,Other / Novel
Li⁺,Li+,Cubic argyrodite (F-43m),Argyrodite,Bi + F dual-doping (BiF₃ replacing part of LiCl and P₂S₅),Li₅.₅₄P₀.₉₈Bi₀.₀₂S₄.₅Cl₁.₄₄F₀.₀₆ (LPBiSClF₀.₀₆),5.37 mS·cm⁻¹ / RT,5.37,,0.28,0.28,0.28,–,Argyrodite
K⁺,K+,Cubic K₃SbS₄ (I4̅3m),Halide,Cl⁻ doping at S sites inducing ~4.17% K-vacancies,K₂.875SbS₃.875Cl₀.125 (2v-2Cl),14.8 mS·cm⁻¹ / 300 K,14.8,,0.12,0.12,0.12,–,Halide
K⁺,K+,Cubic K₃SbS₄ (I4̅3m),Halide,Cl⁻ doping at S sites inducing ~2.08% K-vacancies,K₂.9375SbS₃.9375Cl₀.0625 (1v-1Cl),≈10⁻² S·cm⁻¹ (predicted); Dₖ~6.91×10⁻⁶ cm²·s⁻¹ at 1000 K,10.0,,0.13,0.13,0.13,–,Halide
Zn²⁺ (protective layer for Zn anode in AZIBs),Zn²+(protectivelayerforZnanodeinAZIBs),NASICON (R3c),NASICON,–,Na₃V₂(PO₄)₃ (NVP),–,,,–,,,Symmetric NVP@Zn//NVP@Zn stable 500 h at 0.5 mA cm⁻²; 300 h at 2 & 5 mA cm⁻² without dendrites,NASICON
Li⁺,Li+,Glassy sulfide,Glassy sulfide,LiI doping + SiS₂ substitution (P:Si=6),"75Li₂S–25P₂S₅ + 40 mol% LiI (Si-doped, P:Si=6)",2.21×10⁻³ / 25 °C,2.21,25.0,0.253,0.253,0.253,–,Sulfide
Li⁺,Li+,Glassy sulfide,Glassy sulfide,LiI doping (no Si),"75Li₂S–25P₂S₅ + 40 mol% LiI (without Si, “blank”)",~1.0×10⁻³ / 25 °C,1.0,25.0,~0.30,0.3,0.3,–,Sulfide
Li⁺,Li+,Argyrodite + glass composite (C:G=7),Polymer composite,Glass filler (P:Si=6),"Li₅.₄PS₄.₄Cl₁.₆ (argyrodite, composite)",~6.0×10⁻³ / 25 °C,6.0,25.0,–,,,–,Polymer composite
Li⁺,Li+,Glassy sulfide (monomer-rich Li₃PS₄–Li₄SiS₄ network),Glassy sulfide,Halogen doping with LiI (40 mol%) + partial substitution of P₂S₅ by SiS₂ to suppress Li₂Sₓ formation,0.6((75+0.5x)Li₂S-(25-0.5x)P₂S₅-xSiS₂)-40LiI (optimal P:Si=6 composition),2.21e-3 / 25,0.00221,,0.253,0.253,0.253,–,Sulfide
Li⁺,Li+,Glassy sulfide,Glassy sulfide,"– (no halogen, no Si doping)",75Li₂S–25P₂S₅ (blank glassy electrolyte),0.46e-3 / 25,0.00046,,–,,,–,Sulfide
Li⁺,Li+,Argyrodite crystalline sulfide,Argyrodite,Cl⁻ as intrinsic halide; no extra doping (reference state-of-the-art),Li₆PS₅Cl (argyrodite),2.04e-3 / 25,0.00204,,–,,,–,Argyrodite
Li⁺,Li+,Argyrodite crystalline sulfide (high-Cl content),Halide,Intrinsic high Cl⁻ content,Li₅.₄PS₄.₄Cl₁.₆ (high-Cl argyrodite),7.31e-3 / 25 (before composite),0.00731,,–,,,–,Halide
Li⁺,Li+,Oxide polycrystalline (monoclinic C/2c),Oxide,– (baseline),LiTa₂PO₈ (LTPO),σ_bulk 1.99e-3 / 25; σ_total 1.3e-5 / 25,0.00199,,0.44,0.44,0.44,–,Other / Novel
Li⁺,Li+,Oxide polycrystalline,Oxide,LiF sintering additive (removed on final sintering),LiTa₂PO₈–0.15LiF (LTPO–LiF),σ_total 7.3e-5 / 25,7.3e-05,,–,,,–,Other / Novel
Li⁺,Li+,Oxide polycrystalline (Hf-doped),Oxide,Hf⁴⁺ doping (0.05 mol) at Ta sites,Li₁.₀₅Hf₀.₀₅Ta₁.₉₅PO₈ (LHTPO),σ_bulk 1.72e-3 / 25; σ_total 4.3e-4 / 25,0.00172,,0.35,0.35,0.35,–,Other / Novel
Li⁺,Li+,Oxide polycrystalline (Hf-doped + LiF sintering),Oxide,Hf⁴⁺ doping + LiF sintering additive,Li₁.₀₅Hf₀.₀₅Ta₁.₉₅PO₈–0.15LiF (LHTPO–LiF),σ_total 7.9e-4 / 25,0.00079,,0.35,0.35,0.35,–,Other / Novel
Li⁺,Li+,Halide,Halide,F⁻ substitution (dual-halogen),Li₃InCl₄.₈F₁.₂,5.1e-4 / 25,0.00051,,–,,,–,Halide
Li⁺,Li+,Sulfide (argyrodite-like),Argyrodite,Cl⁻ content x=1.5 (size-controlled particles),Li₅.₅PS₄.₅Cl₁.₅,4.98e-3 / 25,0.00498,,–,,,–,Argyrodite
Na⁺,Na+,Halide (double perovskite-like chloride),Halide,Sm and Ta substitution in Na₃Cl₆ framework,Na₀.₈₆SmTa₀.₄₃Cl₆,2.8e-3 / 25,0.0028,,0.27,0.27,0.27,–,Halide
Na⁺,Na+,Halide (double perovskite-like chloride),Halide,La and Ta substitution,NaLa₀.₉₅Ta₀.₄₃Cl₆,2.5e-3 / 25,0.0025,,0.30,0.3,0.3,–,Halide
Na⁺,Na+,Halide (double perovskite-like chloride),Halide,Ce and Ta substitution,NaCe₀.₈₃Ta₀.₅Cl₆,2.3e-3 / 25,0.0023,,0.29,0.29,0.29,–,Halide
Na⁺,Na+,Halide (double perovskite-like chloride),Halide,Nd and Ta substitution,NaNd₀.₈₃Ta₀.₅Cl₆,2.1e-3 / 25,0.0021,,0.28,0.28,0.28,–,Halide
Li⁺,Li+,"Halide (fluoride, predicted)",Halide,– (screened structure),Li₄ZrF₈,Predicted σ >10⁻³ / 25 (AIMD),10.0,,–,,,–,Halide
Li⁺,Li+,"Halide (bromide, predicted)",Halide,– (screened structure),Li₃ErBr₆,Predicted σ >10⁻³ / 25 (AIMD),10.0,,–,,,–,Halide
Li⁺,Li+,"Halide (iodide, predicted)",Halide,– (screened structure),Li₂ZnI₄,Predicted σ >10⁻³ / 25 (AIMD),10.0,,–,,,–,Halide
Ag⁺,Ag+,Delafossite oxide,Oxide,"– (stoichiometric, perfect crystal)",AgFeO₂ (delafossite),0.333 / 800 K,0.333,,"0.374 (O–O), 0.412 (O–Fe–O)",0.374,0.374; 0.412,–,Other / Novel
Ag⁺,Ag+,Delafossite oxide,Oxide,Ag-vacancy defects introduced,"AgFeO₂ (delafossite, Ag-deficient)",0.049 / 600 K,0.049,,"0.374 (O–O), 0.412 (O–Fe–O)",0.374,0.374; 0.412,–,Other / Novel
Li⁺,Li+,Sulfide,Sulfide,–,Li₅B₇S₁₃,2.47e-3 / 25,0.00247,,0.267,0.267,0.267,–,Sulfide
Li⁺,Li+,Halide,Halide,–,Li₃ErCl₆,6.58e-4 / 25,0.000658,,0.351,0.351,0.351,–,Halide
Li⁺,Li+,Sulfide,Sulfide,–,Li₂B₂S₅,6.13e-4 / 25,0.000613,,0.320,0.32,0.32,–,Sulfide
Li⁺,Li+,Sulfide,Sulfide,–,LiAlS₂,5.84e-4 / 25,0.000584,,0.333,0.333,0.333,–,Sulfide
Li⁺,Li+,Halide,Halide,–,Li₃ErBr₆,4.87e-4 / 25,0.000487,,0.325,0.325,0.325,–,Halide
Li⁺,Li+,Sulfide,Sulfide,–,Li₂GePbS₄,4.81e-4 / 25,0.000481,,0.373,0.373,0.373,–,Sulfide
Li⁺,Li+,Sulfide,Sulfide,–,LiBiS₂,1.73e-4 / 25,0.000173,,0.194,0.194,0.194,–,Sulfide
Li⁺,Li+,Other,Other,–,RbLi₆B₂O₆F,1.29e-4 / 25,0.000129,,0.367,0.367,0.367,–,Other / Novel
Li⁺,Li+,Other,Other,–,BaLi(BS₂)₃,1.20e-4 / 25,0.00012,,0.348,0.348,0.348,–,Other / Novel
Li⁺,Li+,Halide,Halide,–,Li₂VCl₅,"9.79e-5 / 35 (EIS, experimental)",9.79e-05,,0.39,0.39,0.39,–,Halide
Li⁺,Li+,Halide,Halide,–,LiGaI₄,"1.67e-5 / 35 (EIS, experimental)",1.67e-05,,0.48,0.48,0.48,–,Halide
Li⁺,Li+,Oxide (predicted),Oxide,–,Li₄.₅TiO₃.₂₅,4.399e-2 / 25 (AIMD),0.04399,,–,,,–,Other / Novel
Li⁺,Li+,Phosphate (predicted),Phosphate,–,Li₆V₃Fe(PO₄)₆,1.182e-2 / 25 (AIMD),0.01182,,–,,,–,Phosphate
Li⁺,Li+,Halide (predicted),Halide,–,Li₂ZnBr₄,3.000e-2 / 25 (AIMD),0.03,,–,,,–,Halide
Li⁺,Li+,Halide (predicted),Halide,–,LiGaBr₄,2.819e-2 / 25 (AIMD),0.02819,,–,,,–,Halide
Li⁺/Na⁺,Li+,Halide fluoride (predicted),Halide,–,Na₂.₅Li₂.₂₅Sc₂F₁₂,2.25e-3 / 25 (AIMD),0.00225,,–,,,–,Halide
Li⁺/Na⁺,Na+,Halide fluoride (predicted),Halide,–,Na₂.₅Li₂.₂₅Sc₂F₁₂,2.25e-3 / 25 (AIMD),0.00225,,–,,,–,Halide
Li⁺,Li+,Halide (tetragonal P42/m),Halide,–,LiSbCl₆ (LSC),"6.97e-2 / 25 (AIMD, predicted)",0.0697,,0.16 (c-axis dominant),0.16,0.16,–,Halide
Li⁺,Li+,Thiophosphate (LGPS-type),LGPS,–,Li₁₀GeP₂S₁₂ (x=0),~1.2e-2 / 25 (exp.),0.012,,~0.21,0.21,0.21,–,Other / Novel
Li⁺,Li+,Thiophosphate (LGPS-type),LGPS,Partial Ge→Sn substitution,Li₁₀Ge₀.₆₇Sn₀.₃₃P₂S₁₂,~6.0e-3 / 25 (exp.),0.006,,~0.24,0.24,0.24,–,Other / Novel
Li⁺,Li+,Thiophosphate (LGPS-type),LGPS,Higher Sn substitution,Li₁₀Ge₀.₃₃Sn₀.₆₇P₂S₁₂,~2.5e-3 / 25 (exp.),0.0025,,~0.27,0.27,0.27,–,Other / Novel
Li⁺,Li+,Thiophosphate (LGPS-type),LGPS,Full Ge→Sn substitution,Li₁₀SnP₂S₁₂ (x=1),~1.0e-3 / 25 (exp.),0.001,,~0.30,0.3,0.3,–,Other / Novel
Li⁺,Li+,Argyrodites,Other,–,Li₆PS₅Cl,1.84e-3 / 25 (exp.),0.00184,,0.29,0.29,0.29,–,Other / Novel
Li⁺,Li+,Argyrodites,Other,–,Li₆PS₅Br,8.88e-4 / 25 (exp.),0.000888,,0.32,0.32,0.32,–,Other / Novel
Li⁺,Li+,Argyrodites,Other,–,Li₆PS₅I,3.92e-4 / 25 (exp.),0.000392,,0.37,0.37,0.37,–,Other / Novel
Li⁺,Li+,Argyrodites,Other,Mixed halide (Cl/Br),Li₆PS₅Cl₀.₅Br₀.₅,2.05e-3 / 25 (exp.),0.00205,,0.28,0.28,0.28,–,Other / Novel
Li⁺,Li+,Argyrodites,Other,Mixed halide (Br/I),Li₆PS₅Br₀.₅I₀.₅,5.77e-4 / 25 (exp.),0.000577,,0.34,0.34,0.34,–,Other / Novel
Li⁺,Li+,Argyrodites,Other,Anion disorder studied computationally,Li₆PS₅Cl,"(AIMD only, no experimental σ in this paper)",,,–,,,–,Other / Novel
Li⁺,Li+,Argyrodites,Other,Anion disorder studied computationally,Li₆PS₅Br,"(AIMD only, no experimental σ in this paper)",,,–,,,–,Other / Novel
Li⁺,Li+,Argyrodites,Other,Anion disorder studied computationally,Li₆PS₅I,"(AIMD only, no experimental σ in this paper)",,,–,,,–,Other / Novel
Li⁺,Li+,Polymer (polythiourea),Polymer composite,LiClO₄-doped PTU1,PTU1 + LiClO₄ (PSE1),1.23e-4 / 60,0.000123,,0.28,0.28,0.28,–,Polymer composite
Li⁺,Li+,Polymer (polythiourea),Polymer composite,LiClO₄-doped PTU2,PTU2 + LiClO₄ (PSE2),1.45e-4 / 60,0.000145,,0.27,0.27,0.27,–,Polymer composite
Li⁺,Li+,Polymer (polythiourea),Polymer composite,LiClO₄-doped PTU3,PTU3 + LiClO₄ (PSE3),1.62e-4 / 60,0.000162,,0.25,0.25,0.25,–,Polymer composite
Li⁺,Li+,Inorganic nanofiber,Other,"Li,F codoping in hydroxyapatite lattice","Li-HA-F nanofiber (Li,F-doped hydroxyapatite)",1.26e-2 / 25 (exp.),0.0126,,–,,,–,Other / Novel
Li⁺,Li+,Polymer composite,Polymer composite,PEO-LiTFSI matrix reinforced with Li-HA-F nanofiber,Composite solid electrolyte (CSE: PEO-LiTFSI + Li-HA-F nanofiber),4.0e-4 / 30 (exp.),0.0004,,0.23,0.23,0.23,–,Polymer composite
Li⁺,Li+,Inorganic nanofiber,Other,"Li,F codoping in hydroxyapatite lattice","Li-HA-F nanofiber (Li,F-doped hydroxyapatite)",1.26e-2 / 25 (exp.),0.0126,,–,,,–,Other / Novel
Li⁺,Li+,Polymer composite,Polymer composite,PEO-LiTFSI matrix reinforced with Li-HA-F nanofiber,Composite solid electrolyte (CSE: PEO-LiTFSI + Li-HA-F nanofiber),4.0e-4 / 30 (exp.),0.0004,,0.23,0.23,0.23,–,Polymer composite
Li⁺,Li+,Polymer composite with superionic filler,Polymer composite,PVDF-LiTFSI matrix reinforced with Li-NC soft filler,Li-NC soft filler in PVDF + LiTFSI (TDCT),2.5e-4 / 30 (exp.),0.00025,,0.146,0.146,0.146,–,Polymer composite
Na⁺,Na+,Thiophosphate,Thio-LISICON,–,Na₃PS₄ (tetragonal),2.6e-5 / 25 (exp.),2.6e-05,,0.49,0.49,0.49,–,LISICON
Na⁺,Na+,Thiophosphate (c-Na₃PS₄),Thio-LISICON,–,"Na₃PS₄ (cubic, undoped)",2.2e-4 / 25 (exp.),0.00022,,0.39,0.39,0.39,–,LISICON
Na⁺,Na+,Thiophosphate (cubic),Thio-LISICON,Ca²⁺ substitution on Na-site (vacancy creation),Na₂.₇₃₀Ca₀.₁₃₅PS₄ (Ca-doped),9.4e-4 / 25 (exp.),0.00094,,0.36,0.36,0.36,–,LISICON
Na⁺,Na+,Thiophosphate-type chalcogenide,Thio-LISICON,–,Na₃SbS₄ (tetragonal),8.9e-5 / 25 (exp.),8.9e-05,,0.28,0.28,0.28,–,LISICON
Na⁺,Na+,Thiophosphate-type chalcogenide,Thio-LISICON,Partial S→Se substitution,Na₃SbS₃Se (cubic),3.75e-4 / 25 (exp.),0.000375,,0.21,0.21,0.21,–,LISICON
Na⁺,Na+,Thiophosphate-type chalcogenide,Thio-LISICON,Higher Se substitution,Na₃SbS₂Se₂ (cubic),2.80e-4 / 25 (exp.),0.00028,,0.19,0.19,0.19,–,LISICON
Li⁺,Li+,Halide (Li₃InCl₆),Halide,–,Li₃InCl₆,9.8e-4 / 25 (exp.),0.00098,,–,,,–,Halide
Li⁺,Li+,"New iodide-based sulfide (Pnma space group, derived from β-Li₃PS₄ + LiI)",Halide,Incorporation of LiI into Li₃PS₄ lattice,Li₇P₂S₈I,6.3e-4 / 25 (exp.),0.00063,,–,,,–,Halide
Na⁺,Na+,Sulfide (tetragonal),Sulfide,–,Na₃SbS₄,0.34e-3 / 30,0.00034,,–,,,–,Sulfide
Na⁺,Na+,Glass-ceramic sulfide,Glassy sulfide,I⁻ incorporation (NaI),0.1NaI·0.9Na₃SbS₄,0.74e-3 / 30,0.00074,,~0.2–0.3,0.2,0.2; -0.3,–,Sulfide
Na⁺,Na+,Glass-ceramic sulfide,Glassy sulfide,Br⁻ incorporation,0.1NaBr·0.9Na₃SbS₄,0.30e-3 / 30,0.0003,,0.33,0.33,0.33,–,Sulfide
Li⁺,Li+,Halide (hcp),Halide,–,Li₃YCl₆,6.08e-5 / 25 (exp.),6.08e-05,,0.43,0.43,0.43,–,Halide
Li⁺,Li+,Halide (mixed phase),Halide,Partial substitution of In³⁺ for Y³⁺,Li₃Y₀.₅In₀.₅Cl₆,1.42e-3 / 25 (exp.),0.00142,,0.30,0.3,0.3,–,Halide
Li⁺,Li+,Halide (ccp),Halide,Full substitution of In³⁺ for Y³⁺,Li₃InCl₆,1.42e-3 / 25 (exp.),0.00142,,0.29,0.29,0.29,–,Halide
Li⁺,Li+,Complex hydride lithium superionic conductor,Other,–,0.7Li(CB₉H₁₀)–0.3Li(CB₁₁H₁₂),6.7e-3 / 25 (exp.),0.0067,,0.29,0.29,0.29,–,Other / Novel
Na⁺,Na+,Sulfide glass (orthothiophosphate),Thio-LISICON,–,Na₃PS₄ glass,6.0e-6 / 25 (exp.),6e-06,,0.47 (47 kJ mol⁻¹),0.47,0.47; 47,–,LISICON
Na⁺,Na+,Sulfide glass-ceramic (cubic Na₃PS₄ stabilized),Glassy sulfide,–,Na₃PS₄ glass-ceramic (cubic),2.0e-4 / 25 (exp.),0.0002,,0.27 (27 kJ mol⁻¹),0.27,0.27; 27,–,Sulfide
Na⁺,Na+,Sulfide glass-ceramic (low-temp tetragonal Na₃PS₄),Glassy sulfide,–,Na₃PS₄ glass-ceramic (tetragonal),1.0e-6 / 25 (exp.),1e-06,,–,,,–,Sulfide
Li⁺,Li+,Pliable halide–fluoride glass electrolyte,Halide,–,3LiCl–GaF₃ (glass),3.6e-3 / 25 (exp.),0.0036,,0.25,0.25,0.25,–,Halide
Li⁺,Li+,Pliable halide–fluoride glass electrolyte,Halide,–,3LiBr–GaF₃ (glass),1.8e-3 / 25 (exp.),0.0018,,0.28,0.28,0.28,–,Halide
Li⁺,Li+,Pliable halide–fluoride glass electrolyte with surface-modifying additive,Halide,Li₂CO₃-B coating on cathode,3LiCl–GaF₃ + Li₂CO₃-B coating (as catholyte),3.6e-3 / 25 (exp.),0.0036,,0.25,0.25,0.25,–,Halide
